Repository: YYCHEN2001/MS2_C

File: 0_raw_data/dataset_ms2_c.csv (part 1 of 2)
Ti,V,Fe,Co,Ni,Zr,Mo,Sn,W,CP,CM_type,CM_morph,MS2_morph,CP_morph,SSA,C,Cation,Anion,P_low,P_high,CD,Cs
1,0,0,0,0,0,0,0,0,1,GO,2D nanosheets,irregular nanoparticles,supported,289.4,6,K,OH,-0.5,0.5,1,97
1,0,0,0,0,0,0,0,0,1,GO,2D nanosheets,irregular nanoparticles,supported,301.8,6,K,OH,-0.5,0.5,1,102
1,0,0,0,0,0,0,0,0,1,GO,2D nanosheets,irregular nanoparticles,supported,319.2,6,K,OH,-0.5,0.5,1,113
0,1,0,0,0,0,0,0,0,0,0,0,nanosheets,0,5.5,6,K,OH,0,0.5,1,152
0,1,0,0,0,0,0,0,0,0,0,0,nanosheets,0,5.5,6,K,OH,0,0.5,2,145
0,1,0,0,0,0,0,0,0,0,0,0,nanosheets,0,5.5,6,K,OH,0,0.5,5,136
0,1,0,0,0,0,0,0,0,0,0,0,nanosheets,0,5.5,6,K,OH,0,0.5,10,120
0,1,0,0,0,0,0,0,0,0,0,0,nanosheets,0,5.5,6,K,OH,0,0.5,15,90
0,1,0,0,0,0,0,0,0,0,0,0,irregular nanoparticles,0,15.6,2,K,OH,-0.1,0.45,0.2,320.7
0,1,0,0,0,0,0,0,0,0,0,0,irregular nanoparticles,0,15.6,2,K,OH,-0.1,0.45,0.5,289.9
0,1,0,0,0,0,0,0,0,0,0,0,irregular nanoparticles,0,15.6,2,K,OH,-0.1,0.45,1,269.7
0,1,0,0,0,0,0,0,0,0,0,0,irregular nanoparticles,0,15.6,2,K,OH,-0.1,0.45,2,238.4
0,1,0,0,0,0,0,0,0,0,0,0,irregular nanoparticles,0,15.6,2,K,OH,-0.1,0.45,4,198.7
0,1,0,0,0,0,0,0,0,0,0,0,irregular nanoparticles,0,15.6,2,K,OH,-0.1,0.45,10,155.8
0,1,0,0,0,0,0,0,0,1,derived carbon,3D porous,irregular nanoparticles,embedded,69.7,2,K,OH,-0.1,0.45,0.2,836.7
0,1,0,0,0,0,0,0,0,1,derived carbon,3D porous,irregular nanoparticles,embedded,69.7,2,K,OH,-0.1,0.45,0.5,789.8
0,1,0,0,0,0,0,0,0,1,derived carbon,3D porous,irregular nanoparticles,embedded,69.7,2,K,OH,-0.1,0.45,1,702.2
0,1,0,0,0,0,0,0,0,1,derived carbon,3D porous,irregular nanoparticles,embedded,69.7,2,K,OH,-0.1,0.45,2,616.5
0,1,0,0,0,0,0,0,0,1,derived carbon,3D porous,irregular nanoparticles,embedded,69.7,2,K,OH,-0.1,0.45,4,468.9
0,1,0,0,0,0,0,0,0,1,derived carbon,3D porous,irregular nanoparticles,embedded,69.7,2,K,OH,-0.1,0.45,10,407.3
0,1,0,0,0,0,0,0,0,1,Graphene,flower-like,irregular nanoparticles,supported,32.3,2,K,OH,0,0.5,1,211
0,1,0,0,0,0,0,0,0,1,Graphene,flower-like,irregular nanoparticles,supported,32.3,2,K,OH,0,0.5,2,202.56
0,1,0,0,0,0,0,0,0,1,Graphene,flower-like,irregular nanoparticles,supported,32.3,2,K,OH,0,0.5,10,170.91
0,1,0,0,0,0,0,0,0,1,Graphene,flower-like,irregular nanoparticles,supported,32.3,2,K,OH,0,0.5,20,135.04
0,0,1,0,0,0,0,0,0,0,0,0,irregular nanoparticles,0,4,6,K,OH,-0.85,-0.3,0.5,163
0,0,1,0,0,0,0,0,0,0,0,0,irregular nanoparticles,0,4,6,K,OH,-0.85,-0.3,1,92
0,0,1,0,0,0,0,0,0,0,0,0,irregular nanoparticles,0,4,6,K,OH,-0.85,-0.3,2,82
0,0,1,0,0,0,0,0,0,0,0,0,irregular nanoparticles,0,4,6,K,OH,-0.85,-0.3,3,78
0,0,1,0,0,0,0,0,0,0,0,0,irregular nanoparticles,0,4,6,K,OH,-0.85,-0.3,5,75
0,0,1,0,0,0,0,0,0,0,0,0,irregular nanoparticles,0,4,6,K,OH,-0.85,-0.3,10,74
0,0,1,0,0,0,0,0,0,1,RGO,2D nanosheets,flower-like clusters,supported,8.4,6,K,OH,-0.85,-0.3,0.5,312
0,0,1,0,0,0,0,0,0,1,RGO,2D nanosheets,flower-like clusters,supported,8.4,6,K,OH,-0.85,-0.3,1,288
0,0,1,0,0,0,0,0,0,1,RGO,2D nanosheets,flower-like clusters,supported,8.4,6,K,OH,-0.85,-0.3,2,268
0,0,1,0,0,0,0,0,0,1,RGO,2D nanosheets,flower-like clusters,supported,8.4,6,K,OH,-0.85,-0.3,3,216
0,0,1,0,0,0,0,0,0,1,RGO,2D nanosheets,flower-like clusters,supported,8.4,6,K,OH,-0.85,-0.3,5,200
0,0,1,0,0,0,0,0,0,1,RGO,2D nanosheets,flower-like clusters,supported,8.4,6,K,OH,-0.85,-0.3,10,172
0,0,1,0,0,0,1,0,0,1,derived carbon,nanospheres,flower-like clusters,coated,94.7,6,K,OH,0,0.4,2,1325
0,0,1,0,0,0,1,0,0,1,derived carbon,nanospheres,flower-like clusters,coated,94.7,6,K,OH,0,0.4,4,1138
0,0,1,0,0,0,1,0,0,1,derived carbon,nanospheres,flower-like clusters,coated,94.7,6,K,OH,0,0.4,6,1012
0,0,1,0,0,0,1,0,0,1,derived carbon,nanospheres,flower-like clusters,coated,94.7,6,K,OH,0,0.4,8,904
0,0,1,0,0,0,1,0,0,1,derived carbon,nanospheres,flower-like clusters,coated,94.7,6,K,OH,0,0.4,10,719
0,0,1,0,0,0,0,0,0,1,Graphene,2D nanosheets,irregular nanoparticles,supported,218.4,6,K,OH,-0.6,0,1,529
0,0,1,0,0,0,0,0,0,1,Graphene,2D nanosheets,irregular nanoparticles,supported,218.4,6,K,OH,-0.6,0,2,481
0,0,1,0,0,0,0,0,0,1,Graphene,2D nanosheets,irregular nanoparticles,supported,218.4,6,K,OH,-0.6,0,5,443
0,0,1,0,0,0,0,0,0,1,Graphene,2D nanosheets,irregular nanoparticles,supported,218.4,6,K,OH,-0.6,0,10,401
0,0,1,0,0,0,0,0,0,1,Graphene,2D nanosheets,irregular nanoparticles,supported,218.4,6,K,OH,-0.6,0,20,349
0,0,1,0,0,0,0,0,0,0,0,0,irregular nanoparticles,0,39.8,1,Na,SO3,-1,0,0.5,763
0,0,1,0,0,0,0,0,0,0,0,0,irregular nanoparticles,0,39.8,1,Na,SO3,-1,0,1,720
0,0,1,0,0,0,0,0,0,0,0,0,irregular nanoparticles,0,39.8,1,Na,SO3,-1,0,2,590
0,0,1,0,0,0,0,0,0,0,0,0,irregular nanoparticles,0,39.8,1,Na,SO3,-1,0,3,429
0,0,1,0,0,0,0,0,0,0,0,0,irregular nanoparticles,0,39.8,1,Na,SO3,-1,0,4,240
0,0,1,0,0,0,0,0,0,0,0,0,irregular nanoparticles,0,39.8,1,Na,SO3,-1,0,5,105
0,0,0,0,0,0,1,0,0,0,0,0,flower-like clusters,0,24,6,K,OH,0,1,1,216
0,0,0,0,0,0,1,0,0,0,0,0,flower-like clusters,0,24,6,K,OH,0,1,2,160
0,0,0,0,0,0,1,0,0,0,0,0,flower-like clusters,0,24,6,K,OH,0,1,3,140
0,0,0,0,0,0,1,0,0,0,0,0,flower-like clusters,0,24,6,K,OH,0,1,4,121
0,0,0,0,0,0,1,0,0,0,0,0,flower-like clusters,0,24,6,K,OH,0,1,5,109
0,0,0,0,0,0,1,0,0,0,0,0,flower-like clusters,0,24,6,K,OH,0,1,7,86
0,0,1,0,0,0,1,0,0,0,0,0,core-shell nanoparticles,0,43,6,K,OH,0,1,1,386
0,0,1,0,0,0,1,0,0,0,0,0,core-shell nanoparticles,0,43,6,K,OH,0,1,2,274
0,0,1,0,0,0,1,0,0,0,0,0,core-shell nanoparticles,0,43,6,K,OH,0,1,3,230
0,0,1,0,0,0,1,0,0,0,0,0,core-shell nanoparticles,0,43,6,K,OH,0,1,4,179
0,0,1,0,0,0,1,0,0,0,0,0,core-shell nanoparticles,0,43,6,K,OH,0,1,5,163
0,0,1,0,0,0,1,0,0,0,0,0,core-shell nanoparticles,0,43,6,K,OH,0,1,7,154
0,0,1,0,0,0,0,0,0,0,0,0,irregular nanoparticles,0,23.8,2,K,OH,-1.1,0,1,471
0,0,1,0,0,0,0,0,0,0,0,0,irregular nanoparticles,0,23.8,2,K,OH,-1.1,0,2,398
0,0,1,0,0,0,0,0,0,0,0,0,irregular nanoparticles,0,23.8,2,K,OH,-1.1,0,3,369
0,0,1,0,0,0,0,0,0,0,0,0,irregular nanoparticles,0,23.8,2,K,OH,-1.1,0,5,356
0,0,1,0,0,0,0,0,0,0,0,0,irregular nanoparticles,0,23.8,2,K,OH,-1.1,0,10,335
0,0,1,0,0,0,0,0,0,0,0,0,irregular nanoparticles,0,23.8,2,K,OH,-1.1,0,15,321
0,0,1,0,0,0,0,0,0,0,0,0,irregular nanoparticles,0,23.8,2,K,OH,-1.1,0,20,307
0,0,1,0,0,0,0,0,0,1,derived carbon,3D networks,irregular nanoparticles,embedded,17.4,1,K,OH,-1.2,-0.2,2,228
0,0,1,0,0,0,0,0,0,1,derived carbon,3D networks,irregular nanoparticles,embedded,17.4,1,K,OH,-1.2,-0.2,4,170
0,0,1,0,0,0,0,0,0,1,derived carbon,3D networks,irregular nanoparticles,embedded,17.4,1,K,OH,-1.2,-0.2,6,140
0,0,1,0,0,0,0,0,0,1,derived carbon,3D networks,irregular nanoparticles,embedded,17.4,1,K,OH,-1.2,-0.2,8,119
0,0,1,0,0,0,0,0,0,1,derived carbon,3D networks,irregular nanoparticles,embedded,17.4,1,K,OH,-1.2,-0.2,10,91
0,0,1,0,0,0,0,0,0,1,derived carbon,3D networks,irregular nanoparticles,embedded,27.4,1,K,OH,-1.2,-0.2,2,303
0,0,1,0,0,0,0,0,0,1,derived carbon,3D networks,irregular nanoparticles,embedded,27.4,1,K,OH,-1.2,-0.2,4,235
0,0,1,0,0,0,0,0,0,1,derived carbon,3D networks,irregular nanoparticles,embedded,27.4,1,K,OH,-1.2,-0.2,6,210
0,0,1,0,0,0,0,0,0,1,derived carbon,3D networks,irregular nanoparticles,embedded,27.4,1,K,OH,-1.2,-0.2,8,192
0,0,1,0,0,0,0,0,0,1,derived carbon,3D networks,irregular nanoparticles,embedded,27.4,1,K,OH,-1.2,-0.2,10,176
0,0,1,0,0,0,0,0,0,1,derived carbon,3D networks,irregular nanoparticles,embedded,11,1,K,OH,-1.2,-0.2,2,105
0,0,1,0,0,0,0,0,0,1,derived carbon,3D networks,irregular nanoparticles,embedded,11,1,K,OH,-1.2,-0.2,4,84
0,0,1,0,0,0,0,0,0,1,derived carbon,3D networks,irregular nanoparticles,embedded,11,1,K,OH,-1.2,-0.2,6,74
0,0,1,0,0,0,0,0,0,1,derived carbon,3D networks,irregular nanoparticles,embedded,11,1,K,OH,-1.2,-0.2,8,63
0,0,1,0,0,0,0,0,0,1,derived carbon,3D networks,irregular nanoparticles,embedded,11,1,K,OH,-1.2,-0.2,10,60
0,0,1,0,0,0,0,0,0,0,0,0,irregular nanoparticles,0,3.6,2,K,OH,-1.1,0,3,459
0,0,1,0,0,0,0,0,0,0,0,0,irregular nanoparticles,0,3.6,2,K,OH,-1.1,0,5,372
0,0,1,0,0,0,0,0,0,0,0,0,irregular nanoparticles,0,3.6,2,K,OH,-1.1,0,10,309
0,0,1,0,0,0,0,0,0,0,0,0,irregular nanoparticles,0,3.6,2,K,OH,-1.1,0,15,299
0,0,1,0,0,0,0,0,0,0,0,0,irregular nanoparticles,0,3.6,2,K,OH,-1.1,0,20,289
0,0,1,0,0,0,0,0,0,0,0,0,irregular nanoparticles,0,3.6,2,K,OH,-1.1,0,30,269
0,0,1,0,0,0,0,0,0,1,Graphene,2D nanosheets,irregular nanoparticles,supported,135,2,K,OH,-1.1,0,3,721
0,0,1,0,0,0,0,0,0,1,Graphene,2D nanosheets,irregular nanoparticles,supported,135,2,K,OH,-1.1,0,5,650
0,0,1,0,0,0,0,0,0,1,Graphene,2D nanosheets,irregular nanoparticles,supported,135,2,K,OH,-1.1,0,10,621
0,0,1,0,0,0,0,0,0,1,Graphene,2D nanosheets,irregular nanoparticles,supported,135,2,K,OH,-1.1,0,15,617
0,0,1,0,0,0,0,0,0,1,Graphene,2D nanosheets,irregular nanoparticles,supported,135,2,K,OH,-1.1,0,20,614
0,0,1,0,0,0,0,0,0,1,Graphene,2D nanosheets,irregular nanoparticles,supported,135,2,K,OH,-1.1,0,30,589
0,0,1,0,0,0,0,0,0,1,GO,2D nanosheets,rods,supported,165,2,K,OH,-1.1,0,3,769
0,0,1,0,0,0,0,0,0,1,GO,2D nanosheets,rods,supported,165,2,K,OH,-1.1,0,5,708
0,0,1,0,0,0,0,0,0,1,GO,2D nanosheets,rods,supported,165,2,K,OH,-1.1,0,10,637
0,0,1,0,0,0,0,0,0,1,GO,2D nanosheets,rods,supported,165,2,K,OH,-1.1,0,15,587
0,0,1,0,0,0,0,0,0,1,GO,2D nanosheets,rods,supported,165,2,K,OH,-1.1,0,20,570
0,0,1,0,0,0,0,0,0,1,GO,2D nanosheets,rods,supported,165,2,K,OH,-1.1,0,30,555
0,0,0,1,0,0,0,0,0,0,0,0,hollow spheres,0,127.6,2,K,OH,-0.1,0.4,1,1301
0,0,0,1,0,0,0,0,0,0,0,0,hollow spheres,0,127.6,2,K,OH,-0.1,0.4,2.5,1073
0,0,0,1,0,0,0,0,0,0,0,0,hollow spheres,0,127.6,2,K,OH,-0.1,0.4,5,883
0,0,0,1,0,0,0,0,0,0,0,0,hollow spheres,0,127.6,2,K,OH,-0.1,0.4,10,650
0,0,0,1,0,0,0,0,0,0,0,0,hollow spheres,0,127.6,2,K,OH,-0.1,0.4,20,450
0,0,0,1,0,0,0,0,0,0,0,0,double shell spheres,0,98.3,2,K,OH,-0.1,0.4,1,1180
0,0,0,1,0,0,0,0,0,0,0,0,double shell spheres,0,98.3,2,K,OH,-0.1,0.4,2.5,952
0,0,0,1,0,0,0,0,0,0,0,0,double shell spheres,0,98.3,2,K,OH,-0.1,0.4,5,733
0,0,0,1,0,0,0,0,0,0,0,0,double shell spheres,0,98.3,2,K,OH,-0.1,0.4,10,531
0,0,0,1,0,0,0,0,0,0,0,0,double shell spheres,0,98.3,2,K,OH,-0.1,0.4,20,339
0,0,0,1,0,0,0,0,0,0,0,0,yolk-shell spheres,0,65.1,2,K,OH,-0.1,0.4,1,1079
0,0,0,1,0,0,0,0,0,0,0,0,yolk-shell spheres,0,65.1,2,K,OH,-0.1,0.4,2.5,883
0,0,0,1,0,0,0,0,0,0,0,0,yolk-shell spheres,0,65.1,2,K,OH,-0.1,0.4,5,681
0,0,0,1,0,0,0,0,0,0,0,0,yolk-shell spheres,0,65.1,2,K,OH,-0.1,0.4,10,471
0,0,0,1,0,0,0,0,0,0,0,0,yolk-shell spheres,0,65.1,2,K,OH,-0.1,0.4,20,271
0,0,0,1,0,0,0,0,0,0,0,0,spheres,0,41.5,2,K,OH,-0.1,0.4,1,899
0,0,0,1,0,0,0,0,0,0,0,0,spheres,0,41.5,2,K,OH,-0.1,0.4,2.5,733
0,0,0,1,0,0,0,0,0,0,0,0,spheres,0,41.5,2,K,OH,-0.1,0.4,5,583
0,0,0,1,0,0,0,0,0,0,0,0,spheres,0,41.5,2,K,OH,-0.1,0.4,10,388
0,0,0,1,0,0,0,0,0,0,0,0,spheres,0,41.5,2,K,OH,-0.1,0.4,20,221
0,0,0,1,0,0,0,0,0,0,0,0,bulk,0,3.2,2,K,OH,-0.1,0.4,1,624
0,0,0,1,0,0,0,0,0,0,0,0,bulk,0,3.2,2,K,OH,-0.1,0.4,2.5,495
0,0,0,1,0,0,0,0,0,0,0,0,bulk,0,3.2,2,K,OH,-0.1,0.4,5,345
0,0,0,1,0,0,0,0,0,0,0,0,bulk,0,3.2,2,K,OH,-0.1,0.4,10,212
0,0,0,1,0,0,0,0,0,0,0,0,bulk,0,3.2,2,K,OH,-0.1,0.4,20,93
0,0,0,1,0,0,0,0,0,0,0,0,octahedron,0,17.5,2,K,OH,-0.1,0.5,1,236.5
0,0,0,1,0,0,0,0,0,0,0,0,octahedron,0,17.5,2,K,OH,-0.1,0.5,2,225.3
0,0,0,1,0,0,0,0,0,0,0,0,octahedron,0,17.5,2,K,OH,-0.1,0.5,5,203.3
0,0,0,1,0,0,0,0,0,0,0,0,octahedron,0,17.5,2,K,OH,-0.1,0.5,10,175
0,0,0,1,0,0,0,0,0,0,0,0,octahedron,0,17.5,2,K,OH,-0.1,0.5,15,152.5
0,0,0,1,0,0,0,0,0,0,0,0,irregular nanoparticles,0,21,2,K,OH,0,0.4,2,624.1
0,0,0,1,0,0,0,0,0,1,RGO,2D nanosheets,irregular nanoparticles,coated,93,2,K,OH,0,0.4,2,929
0,0,0,1,0,0,0,0,0,1,RGO,2D nanosheets,irregular nanoparticles,coated,93,2,K,OH,0,0.4,4,855
0,0,0,1,0,0,0,0,0,1,RGO,2D nanosheets,irregular nanoparticles,coated,93,2,K,OH,0,0.4,8,798
0,0,0,1,0,0,0,0,0,1,RGO,2D nanosheets,irregular nanoparticles,coated,93,2,K,OH,0,0.4,14,713
0,0,0,1,0,0,0,0,0,1,RGO,2D nanosheets,irregular nanoparticles,coated,93,2,K,OH,0,0.4,20,677
0,0,0,1,0,0,0,0,0,0,0,0,flower-like clusters,0,66.4,2,K,OH,-0.1,0.5,1,718.7
0,0,0,1,0,0,0,0,0,0,0,0,flower-like clusters,0,66.4,2,K,OH,-0.1,0.5,2,696.7
0,0,0,1,0,0,0,0,0,0,0,0,flower-like clusters,0,66.4,2,K,OH,-0.1,0.5,5,620.8
0,0,0,1,0,0,0,0,0,0,0,0,flower-like clusters,0,66.4,2,K,OH,-0.1,0.5,10,536.7
0,0,0,1,0,0,0,0,0,0,0,0,flower-like clusters,0,66.4,2,K,OH,-0.1,0.5,20,476.7
0,0,0,1,0,0,0,0,0,0,0,0,flower-like clusters,0,46.2,2,K,OH,-0.1,0.5,1,554
0,0,0,1,0,0,0,0,0,0,0,0,flower-like clusters,0,46.2,2,K,OH,-0.1,0.5,2,540
0,0,0,1,0,0,0,0,0,0,0,0,flower-like clusters,0,46.2,2,K,OH,-0.1,0.5,5,497
0,0,0,1,0,0,0,0,0,0,0,0,flower-like clusters,0,46.2,2,K,OH,-0.1,0.5,10,469
0,0,0,1,0,0,0,0,0,0,0,0,flower-like clusters,0,46.2,2,K,OH,-0.1,0.5,20,417
0,0,0,1,0,0,0,0,0,0,0,0,spheres,0,3.3,2,K,OH,-0.1,0.5,1,180
0,0,0,1,0,0,0,0,0,0,0,0,spheres,0,3.3,2,K,OH,-0.1,0.5,2,167
0,0,0,1,0,0,0,0,0,0,0,0,spheres,0,3.3,2,K,OH,-0.1,0.5,5,143
0,0,0,1,0,0,0,0,0,0,0,0,spheres,0,3.3,2,K,OH,-0.1,0.5,10,115
0,0,0,1,0,0,0,0,0,0,0,0,spheres,0,3.3,2,K,OH,-0.1,0.5,20,78
0,0,0,1,0,0,0,0,0,0,0,0,irregular nanoparticles,0,29.3,2,K,OH,-0.2,0.45,0.5,654
0,0,0,1,0,0,0,0,0,0,0,0,irregular nanoparticles,0,29.3,2,K,OH,-0.2,0.45,1,595
0,0,0,1,0,0,0,0,0,0,0,0,irregular nanoparticles,0,29.3,2,K,OH,-0.2,0.45,5,499
0,0,0,1,0,0,0,0,0,0,0,0,irregular nanoparticles,0,36.3,6,K,OH,0,0.4,0.5,996.16
0,0,0,1,0,0,0,0,0,0,0,0,irregular nanoparticles,0,36.3,6,K,OH,0,0.4,1,986.95
0,0,0,1,0,0,0,0,0,0,0,0,irregular nanoparticles,0,36.3,6,K,OH,0,0.4,2,979.9
0,0,0,1,0,0,0,0,0,0,0,0,irregular nanoparticles,0,36.3,6,K,OH,0,0.4,3,972.75
0,0,0,1,0,0,0,0,0,0,0,0,irregular nanoparticles,0,36.3,6,K,OH,0,0.4,4,966
0,0,0,1,0,0,0,0,0,0,0,0,irregular nanoparticles,0,36.3,6,K,OH,0,0.4,5,957.5
0,0,0,1,0,0,0,0,0,0,0,0,irregular nanoparticles,0,13.1,6,K,OH,0,0.4,0.5,354.13
0,0,0,1,0,0,0,0,0,0,0,0,irregular nanoparticles,0,13.1,6,K,OH,0,0.4,1,342.5
0,0,0,1,0,0,0,0,0,0,0,0,irregular nanoparticles,0,13.1,6,K,OH,0,0.4,2,321.7
0,0,0,1,0,0,0,0,0,0,0,0,irregular nanoparticles,0,13.1,6,K,OH,0,0.4,3,307.7
0,0,0,1,0,0,0,0,0,0,0,0,irregular nanoparticles,0,13.1,6,K,OH,0,0.4,4,294.5
0,0,0,1,0,0,0,0,0,0,0,0,irregular nanoparticles,0,13.1,6,K,OH,0,0.4,5,289.5
0,0,0,1,0,0,0,0,0,0,0,0,hollow cubes,0,113.9,2,K,OH,-0.1,0.4,1,936
0,0,0,1,0,0,0,0,0,0,0,0,hollow cubes,0,113.9,2,K,OH,-0.1,0.4,2,883.2
0,0,0,1,0,0,0,0,0,0,0,0,hollow cubes,0,113.9,2,K,OH,-0.1,0.4,5,810
0,0,0,1,0,0,0,0,0,0,0,0,hollow cubes,0,113.9,2,K,OH,-0.1,0.4,10,746
0,0,0,1,0,0,0,0,0,0,0,0,hollow cubes,0,113.9,2,K,OH,-0.1,0.4,20,686.4
0,0,0,1,0,0,0,0,0,0,0,0,cubes,0,67.1,3,K,OH,0,0.45,1,426.6
0,0,0,1,0,0,0,0,0,0,0,0,cubes,0,67.1,3,K,OH,0,0.45,10,404.8
0,0,0,1,0,0,0,0,0,0,0,0,cubes,0,67.1,3,K,OH,0,0.45,20,382.7
0,0,0,0,1,0,0,0,0,0,0,0,nanoparticles,0,201.4,3,K,OH,0,0.45,1,951.6
0,0,0,0,1,0,0,0,0,0,0,0,nanoparticles,0,201.4,3,K,OH,0,0.45,2,809
0,0,0,0,1,0,0,0,0,0,0,0,nanoparticles,0,201.4,3,K,OH,0,0.45,3,743
0,0,0,0,1,0,0,0,0,0,0,0,nanoparticles,0,201.4,3,K,OH,0,0.45,5,669
0,0,0,0,1,0,0,0,0,0,0,0,nanoparticles,0,201.4,3,K,OH,0,0.45,10,553
0,0,0,0,1,0,0,0,0,0,0,0,nanoparticles,0,201.4,3,K,OH,0,0.45,20,442
0,0,0,1,1,0,0,0,0,0,0,0,cubes,0,78.4,3,K,OH,0,0.45,1,1731.2
0,0,0,1,1,0,0,0,0,0,0,0,cubes,0,78.4,3,K,OH,0,0.45,2,1679
0,0,0,1,1,0,0,0,0,0,0,0,cubes,0,78.4,3,K,OH,0,0.45,3,1640
0,0,0,1,1,0,0,0,0,0,0,0,cubes,0,78.4,3,K,OH,0,0.45,5,1571
0,0,0,1,1,0,0,0,0,0,0,0,cubes,0,78.4,3,K,OH,0,0.45,10,1446
0,0,0,1,1,0,0,0,0,0,0,0,cubes,0,78.4,3,K,OH,0,0.45,20,1329.7
0,0,0,1,0,0,0,0,0,0,0,0,hollow cubes,0,326.2,6,K,OH,0,0.36,0.5,703.3
0,0,0,1,0,0,0,0,0,0,0,0,hollow cubes,0,326.2,6,K,OH,0,0.36,10,509.96
0,0,0,0,0,0,1,0,0,0,0,0,flower-like clusters,0,58.2,2,K,OH,0,0.5,1,116.8
0,0,0,0,0,0,1,0,0,0,0,0,flower-like clusters,0,58.2,2,K,OH,0,0.5,2,102
0,0,0,0,0,0,1,0,0,0,0,0,flower-like clusters,0,58.2,2,K,OH,0,0.5,5,72
0,0,0,0,0,0,1,0,0,0,0,0,flower-like clusters,0,58.2,2,K,OH,0,0.5,10,44
0,0,0,1,0,0,1,0,0,0,0,0,irregular nanoparticles,0,60.1,2,K,OH,0,0.5,1,1038
0,0,0,1,0,0,1,0,0,0,0,0,irregular nanoparticles,0,60.1,2,K,OH,0,0.5,2,980
0,0,0,1,0,0,1,0,0,0,0,0,irregular nanoparticles,0,60.1,2,K,OH,0,0.5,5,867
0,0,0,1,0,0,1,0,0,0,0,0,irregular nanoparticles,0,60.1,2,K,OH,0,0.5,10,738
0,0,0,1,0,0,0,0,0,0,0,0,irregular nanoparticles,0,51.2,2,K,OH,0,0.5,1,464.4
0,0,0,1,0,0,0,0,0,0,0,0,irregular nanoparticles,0,51.2,2,K,OH,0,0.5,2,437
0,0,0,1,0,0,0,0,0,0,0,0,irregular nanoparticles,0,51.2,2,K,OH,0,0.5,5,367
0,0,0,1,0,0,0,0,0,0,0,0,irregular nanoparticles,0,51.2,2,K,OH,0,0.5,10,297
0,0,0,1,0,0,0,0,0,1,derived carbon & CNT,3D porous,irregular nanoparticles,interconnection,253.8,6,K,OH,0,0.5,1,653.8
0,0,0,1,0,0,0,0,0,1,derived carbon & CNT,3D porous,irregular nanoparticles,interconnection,253.8,6,K,OH,0,0.5,2,616.4
0,0,0,1,0,0,0,0,0,1,derived carbon & CNT,3D porous,irregular nanoparticles,interconnection,253.8,6,K,OH,0,0.5,5,571
0,0,0,1,0,0,0,0,0,1,derived carbon & CNT,3D porous,irregular nanoparticles,interconnection,253.8,6,K,OH,0,0.5,7,560.2
0,0,0,1,0,0,0,0,0,1,derived carbon & CNT,3D porous,irregular nanoparticles,interconnection,253.8,6,K,OH,0,0.5,10,544.2
0,0,0,1,1,0,0,0,0,1,derived carbon,3D porous,irregular nanoparticles,supported,101.7,6,K,OH,0,0.45,1,3051.11
0,0,0,1,1,0,0,0,0,1,derived carbon,3D porous,irregular nanoparticles,supported,101.7,6,K,OH,0,0.45,2,2862.22
0,0,0,1,1,0,0,0,0,1,derived carbon,3D porous,irregular nanoparticles,supported,101.7,6,K,OH,0,0.45,3,2811.11
0,0,0,1,1,0,0,0,0,1,derived carbon,3D porous,irregular nanoparticles,supported,101.7,6,K,OH,0,0.45,5,2697.78
0,0,0,1,1,0,0,0,0,1,derived carbon,3D porous,irregular nanoparticles,supported,101.7,6,K,OH,0,0.45,10,2457.78
0,0,0,1,1,0,0,0,0,1,derived carbon,3D porous,irregular nanoparticles,supported,101.7,6,K,OH,0,0.45,15,2260
0,0,0,1,1,0,0,0,0,1,derived carbon,3D porous,irregular nanoparticles,supported,101.7,6,K,OH,0,0.45,20,2093.33
0,0,0,0,1,0,0,0,0,1,derived carbon,3D porous,nanoparticles,supported,60.3,6,K,OH,0,0.45,1,574
0,0,0,0,1,0,0,0,0,1,derived carbon,3D porous,nanoparticles,supported,60.3,6,K,OH,0,0.45,2,444
0,0,0,0,1,0,0,0,0,1,derived carbon,3D porous,nanoparticles,supported,60.3,6,K,OH,0,0.45,3,358
0,0,0,0,1,0,0,0,0,1,derived carbon,3D porous,nanoparticles,supported,60.3,6,K,OH,0,0.45,5,278
0,0,0,0,1,0,0,0,0,1,derived carbon,3D porous,nanoparticles,supported,60.3,6,K,OH,0,0.45,10,188
0,0,0,0,1,0,0,0,0,1,derived carbon,3D porous,nanoparticles,supported,60.3,6,K,OH,0,0.45,15,156
0,0,0,0,1,0,0,0,0,1,derived carbon,3D porous,nanoparticles,supported,60.3,6,K,OH,0,0.45,20,133
0,0,0,1,0,0,0,0,0,1,MWCNT,3D porous,nanosheets,supported,15.7,2,K,OH,0,0.5,2,535
0,0,0,1,0,0,0,0,0,1,MWCNT,3D porous,nanosheets,supported,15.7,2,K,OH,0,0.5,3,496
0,0,0,1,0,0,0,0,0,1,MWCNT,3D porous,nanosheets,supported,15.7,2,K,OH,0,0.5,5,462
0,0,0,1,0,0,0,0,0,1,MWCNT,3D porous,nanosheets,supported,15.7,2,K,OH,0,0.5,10,324
0,0,0,1,0,0,0,0,0,1,CNT,1D tubes,spheres,interconnection,109.3,6,K,OH,0,0.5,1,589
0,0,0,1,0,0,0,0,0,1,CNT,1D tubes,spheres,interconnection,109.3,6,K,OH,0,0.5,3,552
0,0,0,1,0,0,0,0,0,1,CNT,1D tubes,spheres,interconnection,109.3,6,K,OH,0,0.5,5,530
0,0,0,1,0,0,0,0,0,1,CNT,1D tubes,spheres,interconnection,109.3,6,K,OH,0,0.5,7,507
0,0,0,1,0,0,0,0,0,1,CNT,1D tubes,spheres,interconnection,109.3,6,K,OH,0,0.5,10,479
0,0,0,1,0,0,0,0,0,1,CNT,1D tubes,spheres,interconnection,128.4,6,K,OH,0,0.5,1,822
0,0,0,1,0,0,0,0,0,1,CNT,1D tubes,spheres,interconnection,128.4,6,K,OH,0,0.5,3,753
0,0,0,1,0,0,0,0,0,1,CNT,1D tubes,spheres,interconnection,128.4,6,K,OH,0,0.5,5,713
0,0,0,1,0,0,0,0,0,1,CNT,1D tubes,spheres,interconnection,128.4,6,K,OH,0,0.5,7,682
0,0,0,1,0,0,0,0,0,1,CNT,1D tubes,spheres,interconnection,128.4,6,K,OH,0,0.5,10,630
0,0,0,1,0,0,0,0,0,1,CNT,1D tubes,spheres,interconnection,100.2,6,K,OH,0,0.5,1,448
0,0,0,1,0,0,0,0,0,1,CNT,1D tubes,spheres,interconnection,100.2,6,K,OH,0,0.5,3,427
0,0,0,1,0,0,0,0,0,1,CNT,1D tubes,spheres,interconnection,100.2,6,K,OH,0,0.5,5,406
0,0,0,1,0,0,0,0,0,1,CNT,1D tubes,spheres,interconnection,100.2,6,K,OH,0,0.5,7,385
0,0,0,1,0,0,0,0,0,1,CNT,1D tubes,spheres,interconnection,100.2,6,K,OH,0,0.5,10,348
0,0,0,1,0,0,0,0,0,1,derived carbon,rods,nanoparticles,supported,98.1,2,K,OH,0,0.45,1,1246
0,0,0,1,0,0,0,0,0,1,derived carbon,rods,nanoparticles,supported,98.1,2,K,OH,0,0.45,2,1178
0,0,0,1,0,0,0,0,0,1,derived carbon,rods,nanoparticles,supported,98.1,2,K,OH,0,0.45,4,1088
0,0,0,1,0,0,0,0,0,1,derived carbon,rods,nanoparticles,supported,98.1,2,K,OH,0,0.45,8,957
0,0,0,1,0,0,0,0,0,1,derived carbon,rods,nanoparticles,supported,98.1,2,K,OH,0,0.45,16,787
0,0,1,0,0,0,0,0,0,1,derived carbon,3D porous,nanoparticles,supported,196.8,6,K,OH,0,0.5,1,1492.55
0,0,1,0,0,0,0,0,0,1,derived carbon,3D porous,nanoparticles,supported,196.8,6,K,OH,0,0.5,2,1338.94
0,0,1,0,0,0,0,0,0,1,derived carbon,3D porous,nanoparticles,supported,196.8,6,K,OH,0,0.5,5,1163.27
0,0,1,0,0,0,0,0,0,1,derived carbon,3D porous,nanoparticles,supported,196.8,6,K,OH,0,0.5,10,980.4
0,0,1,0,0,0,0,0,0,1,derived carbon,3D porous,nanoparticles,supported,196.8,6,K,OH,0,0.5,15,874.64
0,0,0,1,0,0,0,0,0,1,derived carbon,3D porous,nanoparticles,supported,361.5,6,K,OH,0,0.5,0.5,2306.38
0,0,0,1,0,0,0,0,0,1,derived carbon,3D porous,nanoparticles,supported,361.5,6,K,OH,0,0.5,1,2009.67
0,0,0,1,0,0,0,0,0,1,derived carbon,3D porous,nanoparticles,supported,361.5,6,K,OH,0,0.5,2,1744.94
0,0,0,1,0,0,0,0,0,1,derived carbon,3D porous,nanoparticles,supported,361.5,6,K,OH,0,0.5,5,1443.15
0,0,0,1,0,0,0,0,0,1,derived carbon,3D porous,nanoparticles,supported,361.5,6,K,OH,0,0.5,10,1167.02
0,0,0,1,0,0,0,0,0,1,derived carbon,3D porous,nanoparticles,supported,361.5,6,K,OH,0,0.5,15,1037.07
0,0,1,1,0,0,0,0,0,1,derived carbon,3D porous,nanoparticles,supported,330.9,6,K,OH,0,0.5,0.5,2902
0,0,1,1,0,0,0,0,0,1,derived carbon,3D porous,nanoparticles,supported,330.9,6,K,OH,0,0.5,1,2643.07
0,0,1,1,0,0,0,0,0,1,derived carbon,3D porous,nanoparticles,supported,330.9,6,K,OH,0,0.5,2,2353.52
0,0,1,1,0,0,0,0,0,1,derived carbon,3D porous,nanoparticles,supported,330.9,6,K,OH,0,0.5,5,2028.74
0,0,1,1,0,0,0,0,0,1,derived carbon,3D porous,nanoparticles,supported,330.9,6,K,OH,0,0.5,10,1705.13
0,0,1,1,0,0,0,0,0,1,derived carbon,3D porous,nanoparticles,supported,330.9,6,K,OH,0,0.5,15,1499.38
0,0,1,1,0,0,0,0,0,1,derived carbon,3D porous,nanoparticles,supported,468.5,6,K,OH,0,0.5,0.5,3480.47
0,0,1,1,0,0,0,0,0,1,derived carbon,3D porous,nanoparticles,supported,468.5,6,K,OH,0,0.5,1,3226.58
0,0,1,1,0,0,0,0,0,1,derived carbon,3D porous,nanoparticles,supported,468.5,6,K,OH,0,0.5,2,2986.59
0,0,1,1,0,0,0,0,0,1,derived carbon,3D porous,nanoparticles,supported,468.5,6,K,OH,0,0.5,5,2648.07
0,0,1,1,0,0,0,0,0,1,derived carbon,3D porous,nanoparticles,supported,468.5,6,K,OH,0,0.5,10,2286.55
0,0,1,1,0,0,0,0,0,1,derived carbon,3D porous,nanoparticles,supported,468.5,6,K,OH,0,0.5,15,2100.38
0,0,1,1,0,0,0,0,0,1,derived carbon,3D porous,nanoparticles,supported,199.9,6,K,OH,0,0.5,0.5,2355.98
0,0,1,1,0,0,0,0,0,1,derived carbon,3D porous,nanoparticles,supported,199.9,6,K,OH,0,0.5,1,2063.15
0,0,1,1,0,0,0,0,0,1,derived carbon,3D porous,nanoparticles,supported,199.9,6,K,OH,0,0.5,2,1820.25
0,0,1,1,0,0,0,0,0,1,derived carbon,3D porous,nanoparticles,supported,199.9,6,K,OH,0,0.5,5,1546.03
0,0,1,1,0,0,0,0,0,1,derived carbon,3D porous,nanoparticles,supported,199.9,6,K,OH,0,0.5,10,1303.63
0,0,1,1,0,0,0,0,0,1,derived carbon,3D porous,nanoparticles,supported,199.9,6,K,OH,0,0.5,15,1110.79
0,0,0,1,1,0,0,0,0,1,GO,3D networks,irregular nanoparticles,supported,200.5,3,K,OH,0,0.43,1,2451
0,0,0,1,1,0,0,0,0,1,GO,3D networks,irregular nanoparticles,supported,200.5,3,K,OH,0,0.43,2,2302
0,0,0,1,1,0,0,0,0,1,GO,3D networks,irregular nanoparticles,supported,200.5,3,K,OH,0,0.43,5,2024
0,0,0,1,1,0,0,0,0,1,GO,3D networks,irregular nanoparticles,supported,200.5,3,K,OH,0,0.43,10,1768
0,0,0,1,1,0,0,0,0,1,GO,3D networks,irregular nanoparticles,supported,200.5,3,K,OH,0,0.43,20,1457
0,0,1,1,0,0,0,0,0,1,RGO,2D nanosheets,irregular nanoparticles,supported,249,1,K,OH,0,0.5,1,4474.1
0,0,1,1,0,0,0,0,0,1,RGO,2D nanosheets,irregular nanoparticles,supported,249,1,K,OH,0,0.5,2,3231.2
0,0,1,1,0,0,0,0,0,1,RGO,2D nanosheets,irregular nanoparticles,supported,249,1,K,OH,0,0.5,3,2933.7
0,0,1,1,0,0,0,0,0,1,RGO,2D nanosheets,irregular nanoparticles,supported,249,1,K,OH,0,0.5,4,2693
0,0,1,1,0,0,0,0,0,1,RGO,2D nanosheets,irregular nanoparticles,supported,249,1,K,OH,0,0.5,5,2407.9
0,0,1,1,0,0,0,0,0,1,RGO,2D nanosheets,irregular nanoparticles,supported,249,1,K,OH,0,0.5,10,2148.8
0,0,0,1,0,0,0,0,0,1,derived carbon,3D porous,nanoparticles,coated,111.3,2,K,OH,0,0.5,1,1008
0,0,0,1,0,0,0,0,0,1,derived carbon,3D porous,nanoparticles,coated,111.3,2,K,OH,0,0.5,2,964
0,0,0,1,0,0,0,0,0,1,derived carbon,3D porous,nanoparticles,coated,111.3,2,K,OH,0,0.5,5,873
0,0,0,1,0,0,0,0,0,1,derived carbon,3D porous,nanoparticles,coated,111.3,2,K,OH,0,0.5,8,788
0,0,0,1,0,0,0,0,0,1,derived carbon,3D porous,nanoparticles,coated,111.3,2,K,OH,0,0.5,10,740
0,0,0,1,0,0,0,0,0,1,derived carbon,0D QDs,irregular nanoparticles,supported,427.2,2,K,OH,-0.4,0.5,1,808
0,0,0,1,0,0,0,0,0,1,derived carbon,0D QDs,irregular nanoparticles,supported,427.2,2,K,OH,-0.4,0.5,3,750
0,0,0,1,0,0,0,0,0,1,derived carbon,0D QDs,irregular nanoparticles,supported,427.2,2,K,OH,-0.4,0.5,7,710
0,0,0,1,0,0,0,0,0,1,derived carbon,0D QDs,irregular nanoparticles,supported,427.2,2,K,OH,-0.4,0.5,13,690
0,0,0,1,0,0,0,0,0,1,derived carbon,0D QDs,irregular nanoparticles,supported,427.2,2,K,OH,-0.4,0.5,25,650
0,0,0,1,0,0,0,0,0,1,derived carbon,0D QDs,irregular nanoparticles,supported,427.2,2,K,OH,-0.4,0.5,50,560
0,0,0,1,0,0,0,0,0,1,CNF,1D fibers,nanoparticles,supported,16.3,3,K,OH,0,0.45,1,518.4
0,0,0,1,0,0,0,0,0,1,CNF,1D fibers,nanoparticles,supported,16.3,3,K,OH,0,0.45,2,397
0,0,0,1,0,0,0,0,0,1,CNF,1D fibers,nanoparticles,supported,16.3,3,K,OH,0,0.45,3,331
0,0,0,1,0,0,0,0,0,1,CNF,1D fibers,nanoparticles,supported,16.3,3,K,OH,0,0.45,5,272
0,0,0,1,0,0,0,0,0,1,CNF,1D fibers,nanoparticles,supported,16.3,3,K,OH,0,0.45,10,215
0,0,0,1,0,0,0,0,0,1,CNF,1D fibers,nanoparticles,supported,22.4,3,K,OH,0,0.45,1,688.8
0,0,0,1,0,0,0,0,0,1,CNF,1D fibers,nanoparticles,supported,22.4,3,K,OH,0,0.45,2,538
0,0,0,1,0,0,0,0,0,1,CNF,1D fibers,nanoparticles,supported,22.4,3,K,OH,0,0.45,3,456
0,0,0,1,0,0,0,0,0,1,CNF,1D fibers,nanoparticles,supported,22.4,3,K,OH,0,0.45,5,384
0,0,0,1,0,0,0,0,0,1,CNF,1D fibers,nanoparticles,supported,22.4,3,K,OH,0,0.45,10,317
0,0,0,1,1,0,0,0,0,1,derived carbon,3D porous,rods,coated,109.1,6,K,OH,0,0.5,1,1325
0,0,0,1,1,0,0,0,0,1,derived carbon,3D porous,rods,coated,109.1,6,K,OH,0,0.5,2,1247
0,0,0,1,1,0,0,0,0,1,derived carbon,3D porous,rods,coated,109.1,6,K,OH,0,0.5,3,1161
0,0,0,1,1,0,0,0,0,1,derived carbon,3D porous,rods,coated,109.1,6,K,OH,0,0.5,5,1048
0,0,0,1,1,0,0,0,0,1,derived carbon,3D porous,rods,coated,109.1,6,K,OH,0,0.5,8,918.4
0,0,0,1,1,0,0,0,0,1,derived carbon,3D porous,rods,coated,109.1,6,K,OH,0,0.5,10,860
0,0,0,1,0,0,0,0,0,1,derived carbon & CNT,3D porous,irregular nanoparticles,interconnection,28,2,K,OH,0,0.4,0.5,146
0,0,0,1,0,0,0,0,0,1,derived carbon & CNT,3D porous,irregular nanoparticles,interconnection,28,2,K,OH,0,0.4,1,139
0,0,0,1,0,0,0,0,0,1,derived carbon & CNT,3D porous,irregular nanoparticles,interconnection,28,2,K,OH,0,0.4,2,125
0,0,0,1,0,0,0,0,0,1,derived carbon & CNT,3D porous,irregular nanoparticles,interconnection,28,2,K,OH,0,0.4,5,112
0,0,0,1,0,0,0,0,0,1,derived carbon & CNT,3D porous,irregular nanoparticles,interconnection,28,2,K,OH,0,0.4,10,72
0,0,0,1,0,0,0,0,0,1,derived carbon & CNT,3D porous,irregular nanoparticles,interconnection,8,2,K,OH,0,0.4,0.5,405
0,0,0,1,0,0,0,0,0,1,derived carbon & CNT,3D porous,irregular nanoparticles,interconnection,8,2,K,OH,0,0.4,1,385
0,0,0,1,0,0,0,0,0,1,derived carbon & CNT,3D porous,irregular nanoparticles,interconnection,8,2,K,OH,0,0.4,2,278
0,0,0,1,0,0,0,0,0,1,derived carbon & CNT,3D porous,irregular nanoparticles,interconnection,8,2,K,OH,0,0.4,5,200
0,0,0,1,0,0,0,0,0,1,derived carbon & CNT,3D porous,irregular nanoparticles,interconnection,8,2,K,OH,0,0.4,10,158
0,0,0,1,0,0,0,0,0,1,derived carbon & CNT,3D porous,irregular nanoparticles,interconnection,18,2,K,OH,0,0.4,0.5,825
0,0,0,1,0,0,0,0,0,1,derived carbon & CNT,3D porous,irregular nanoparticles,interconnection,18,2,K,OH,0,0.4,1,782
0,0,0,1,0,0,0,0,0,1,derived carbon & CNT,3D porous,irregular nanoparticles,interconnection,18,2,K,OH,0,0.4,2,550
0,0,0,1,0,0,0,0,0,1,derived carbon & CNT,3D porous,irregular nanoparticles,interconnection,18,2,K,OH,0,0.4,5,375
0,0,0,1,0,0,0,0,0,1,derived carbon & CNT,3D porous,irregular nanoparticles,interconnection,18,2,K,OH,0,0.4,10,268
0,0,0,1,0,0,0,0,0,1,derived carbon,nanospheres,nanoparticles,supported,208,2,K,OH,0,0.45,2,513
0,0,0,1,0,0,0,0,0,1,derived carbon,nanospheres,nanoparticles,supported,208,2,K,OH,0,0.45,5,434
0,0,0,1,0,0,0,0,0,1,derived carbon,nanospheres,nanoparticles,supported,208,2,K,OH,0,0.45,10,368
0,0,0,1,0,0,0,0,0,1,derived carbon,nanospheres,nanoparticles,supported,208,2,K,OH,0,0.45,15,324
0,0,0,0,1,0,0,0,0,0,0,0,hollow nanoparticles,0,24.2,2,Li,OH,0,0.55,5,1725
0,0,0,0,1,0,0,0,0,0,0,0,hollow nanoparticles,0,24.2,2,Li,OH,0,0.55,10,1584
0,0,0,0,1,0,0,0,0,0,0,0,hollow nanoparticles,0,24.2,2,Li,OH,0,0.55,15,1489
0,0,0,0,1,0,0,0,0,0,0,0,hollow nanoparticles,0,24.2,2,Li,OH,0,0.55,20,1411
0,0,0,0,1,0,0,0,0,0,0,0,hollow nanoparticles,0,24.2,2,Li,OH,0,0.55,30,1293
0,0,0,0,1,0,0,0,0,0,0,0,hollow nanoparticles,0,24.2,2,Li,OH,0,0.55,40,1193
0,0,0,0,1,0,0,0,0,0,0,0,irregular nanoparticles,0,19.9,6,K,OH,0,0.55,2,1072.6
0,0,0,0,1,0,0,0,0,0,0,0,irregular nanoparticles,0,19.9,6,K,OH,0,0.55,3,912.7
0,0,0,0,1,0,0,0,0,0,0,0,irregular nanoparticles,0,19.9,6,K,OH,0,0.55,5,744.6
0,0,0,0,1,0,0,0,0,0,0,0,irregular nanoparticles,0,19.9,6,K,OH,0,0.55,7,618.5
0,0,0,0,1,0,0,0,0,0,0,0,irregular nanoparticles,0,19.9,6,K,OH,0,0.55,10,480.7
0,0,0,0,1,0,0,0,0,0,0,0,irregular nanoparticles,0,6.3,1,K,OH,0,0.45,1,782.67
0,0,0,0,1,0,0,0,0,0,0,0,irregular nanoparticles,0,6.3,1,K,OH,0,0.45,2,590.44
0,0,0,0,1,0,0,0,0,0,0,0,irregular nanoparticles,0,6.3,1,K,OH,0,0.45,5,408
0,0,0,0,1,0,0,0,0,0,0,0,irregular nanoparticles,0,6.3,1,K,OH,0,0.45,10,310
0,0,0,0,1,0,0,0,0,0,0,0,irregular nanoparticles,0,6.3,1,K,OH,0,0.45,20,237.33
0,0,0,0,1,0,0,0,0,0,0,0,irregular nanoparticles,0,6.3,1,K,OH,0,0.45,50,168.67
0,0,0,0,1,0,0,0,0,0,0,0,bulk,0,66.5,6,K,OH,0,0.45,0.5,566
0,0,0,0,1,0,0,0,0,0,0,0,bulk,0,66.5,6,K,OH,0,0.45,1,536.9
0,0,0,0,1,0,0,0,0,0,0,0,bulk,0,66.5,6,K,OH,0,0.45,2,382.7
0,0,0,0,1,0,0,0,0,0,0,0,bulk,0,66.5,6,K,OH,0,0.45,4,218.6
0,0,0,0,1,0,0,0,0,0,0,0,bulk,0,66.5,6,K,OH,0,0.45,6,112.9
0,0,0,0,1,0,0,0,0,0,0,0,bulk,0,66.5,6,K,OH,0,0.45,8,47.8
0,0,0,0,1,0,0,0,0,0,0,0,bulk,0,66.5,6,K,OH,0,0.45,10,28.8
0,0,0,0,1,0,1,0,0,1,RGO,2D nanosheets,irregular nanoparticles,supported,119.6,6,K,OH,0,0.45,0.5,645.3
0,0,0,0,1,0,1,0,0,1,RGO,2D nanosheets,irregular nanoparticles,supported,119.6,6,K,OH,0,0.45,1,594
0,0,0,0,1,0,1,0,0,1,RGO,2D nanosheets,irregular nanoparticles,supported,119.6,6,K,OH,0,0.45,2,426
0,0,0,0,1,0,1,0,0,1,RGO,2D nanosheets,irregular nanoparticles,supported,119.6,6,K,OH,0,0.45,4,317
0,0,0,0,1,0,1,0,0,1,RGO,2D nanosheets,irregular nanoparticles,supported,119.6,6,K,OH,0,0.45,6,253
0,0,0,0,1,0,1,0,0,1,RGO,2D nanosheets,irregular nanoparticles,supported,119.6,6,K,OH,0,0.45,8,201
0,0,0,0,1,0,1,0,0,1,RGO,2D nanosheets,irregular nanoparticles,supported,119.6,6,K,OH,0,0.45,10,128
0,0,0,0,1,0,0,0,0,0,0,0,flower-like clusters,0,11.4,2,Li,OH,0,0.6,1,1355
0,0,0,0,1,0,0,0,0,0,0,0,flower-like clusters,0,11.4,2,Li,OH,0,0.6,2,1240
0,0,0,0,1,0,0,0,0,0,0,0,flower-like clusters,0,11.4,2,Li,OH,0,0.6,5,1133
0,0,0,0,1,0,0,0,0,0,0,0,flower-like clusters,0,11.4,2,Li,OH,0,0.6,10,1050
0,0,0,0,1,0,0,0,0,0,0,0,flower-like clusters,0,11.4,2,Li,OH,0,0.6,15,1000
0,0,0,0,1,0,0,0,0,0,0,0,flower-like clusters,0,11.4,2,Li,OH,0,0.6,20,967
0,0,0,0,1,0,0,0,0,0,0,0,hollow rods,0,59.2,6,K,OH,0,0.55,1,1020.2
0,0,0,0,1,0,0,0,0,0,0,0,hollow rods,0,59.2,6,K,OH,0,0.55,2,821.2
0,0,0,0,1,0,0,0,0,0,0,0,hollow rods,0,59.2,6,K,OH,0,0.55,3,728.7
0,0,0,0,1,0,0,0,0,0,0,0,hollow rods,0,59.2,6,K,OH,0,0.55,5,643.6
0,0,0,0,1,0,0,0,0,0,0,0,hollow rods,0,59.2,6,K,OH,0,0.55,7,601.8
0,0,0,0,1,0,0,0,0,0,0,0,hollow rods,0,59.2,6,K,OH,0,0.55,10,534.9
0,0,0,0,1,0,0,0,0,0,0,0,hollow spheres,0,12.4,2,K,OH,0,0.4,2,1541
0,0,0,0,1,0,0,0,0,0,0,0,hollow spheres,0,12.4,2,K,OH,0,0.4,3,1421
0,0,0,0,1,0,0,0,0,0,0,0,hollow spheres,0,12.4,2,K,OH,0,0.4,4,1349
0,0,0,0,1,0,0,0,0,0,0,0,hollow spheres,0,12.4,2,K,OH,0,0.4,8,1213
0,0,0,0,1,0,0,0,0,0,0,0,hollow spheres,0,12.4,2,K,OH,0,0.4,10,1150
0,0,0,0,1,0,0,0,0,0,0,0,hollow spheres,0,12.4,2,K,OH,0,0.4,20,874
0,0,0,1,1,0,0,0,0,0,0,0,irregular nanoparticles,0,6.4,2,K,OH,0,0.4,2,1660
0,0,0,1,1,0,0,0,0,0,0,0,irregular nanoparticles,0,6.4,2,K,OH,0,0.4,3,1528
0,0,0,1,1,0,0,0,0,0,0,0,irregular nanoparticles,0,6.4,2,K,OH,0,0.4,4,1449
0,0,0,1,1,0,0,0,0,0,0,0,irregular nanoparticles,0,6.4,2,K,OH,0,0.4,8,1326
0,0,0,1,1,0,0,0,0,0,0,0,irregular nanoparticles,0,6.4,2,K,OH,0,0.4,10,1263
0,0,0,1,1,0,0,0,0,0,0,0,irregular nanoparticles,0,6.4,2,K,OH,0,0.4,20,942
0,0,0,1,1,0,0,0,0,0,0,0,irregular nanoparticles,0,29.9,2,K,OH,0,0.4,2,2141
0,0,0,1,1,0,0,0,0,0,0,0,irregular nanoparticles,0,29.9,2,K,OH,0,0.4,3,2102
0,0,0,1,1,0,0,0,0,0,0,0,irregular nanoparticles,0,29.9,2,K,OH,0,0.4,4,2030
0,0,0,1,1,0,0,0,0,0,0,0,irregular nanoparticles,0,29.9,2,K,OH,0,0.4,8,1857
0,0,0,1,1,0,0,0,0,0,0,0,irregular nanoparticles,0,29.9,2,K,OH,0,0.4,10,1797
0,0,0,1,1,0,0,0,0,0,0,0,irregular nanoparticles,0,29.9,2,K,OH,0,0.4,20,1560
0,0,0,1,1,0,0,0,0,0,0,0,irregular nanoparticles,0,20.8,2,K,OH,0,0.4,2,1822
0,0,0,1,1,0,0,0,0,0,0,0,irregular nanoparticles,0,20.8,2,K,OH,0,0.4,3,1715
0,0,0,1,1,0,0,0,0,0,0,0,irregular nanoparticles,0,20.8,2,K,OH,0,0.4,4,1670
0,0,0,1,1,0,0,0,0,0,0,0,irregular nanoparticles,0,20.8,2,K,OH,0,0.4,8,1486
0,0,0,1,1,0,0,0,0,0,0,0,irregular nanoparticles,0,20.8,2,K,OH,0,0.4,10,1402
0,0,0,1,1,0,0,0,0,0,0,0,irregular nanoparticles,0,20.8,2,K,OH,0,0.4,20,1187
0,0,0,1,1,0,0,0,0,0,0,0,irregular nanoparticles,0,25.2,2,K,OH,0,0.4,2,1437
0,0,0,1,1,0,0,0,0,0,0,0,irregular nanoparticles,0,25.2,2,K,OH,0,0.4,3,1397
0,0,0,1,1,0,0,0,0,0,0,0,irregular nanoparticles,0,25.2,2,K,OH,0,0.4,4,1349
0,0,0,1,1,0,0,0,0,0,0,0,irregular nanoparticles,0,25.2,2,K,OH,0,0.4,8,1192
0,0,0,1,1,0,0,0,0,0,0,0,irregular nanoparticles,0,25.2,2,K,OH,0,0.4,10,1126
0,0,0,1,1,0,0,0,0,0,0,0,irregular nanoparticles,0,25.2,2,K,OH,0,0.4,20,835
0,0,0,1,1,0,0,0,0,0,0,0,irregular nanoparticles,0,12.9,2,K,OH,0,0.4,2,1831
0,0,0,1,1,0,0,0,0,0,0,0,irregular nanoparticles,0,12.9,2,K,OH,0,0.4,3,1575
0,0,0,1,1,0,0,0,0,0,0,0,irregular nanoparticles,0,12.9,2,K,OH,0,0.4,4,1560
0,0,0,1,1,0,0,0,0,0,0,0,irregular nanoparticles,0,12.9,2,K,OH,0,0.4,8,1345
0,0,0,1,1,0,0,0,0,0,0,0,irregular nanoparticles,0,12.9,2,K,OH,0,0.4,10,1247
0,0,0,1,1,0,0,0,0,0,0,0,irregular nanoparticles,0,12.9,2,K,OH,0,0.4,20,908
0,0,0,1,0,0,0,0,0,0,0,0,irregular nanoparticles,0,25.1,2,K,OH,0,0.4,2,485
0,0,0,1,0,0,0,0,0,0,0,0,irregular nanoparticles,0,25.1,2,K,OH,0,0.4,3,464
0,0,0,1,0,0,0,0,0,0,0,0,irregular nanoparticles,0,25.1,2,K,OH,0,0.4,4,446
0,0,0,1,0,0,0,0,0,0,0,0,irregular nanoparticles,0,25.1,2,K,OH,0,0.4,8,375
0,0,0,1,0,0,0,0,0,0,0,0,irregular nanoparticles,0,25.1,2,K,OH,0,0.4,10,354
0,0,0,1,0,0,0,0,0,0,0,0,irregular nanoparticles,0,25.1,2,K,OH,0,0.4,20,254
0,0,0,0,1,0,0,0,0,1,Graphene,rods,irregular nanoparticles,embedded,46,6,K,OH,0,0.5,1,1443
0,0,0,0,1,0,0,0,0,1,Graphene,rods,irregular nanoparticles,embedded,46,6,K,OH,0,0.5,2,1027
0,0,0,0,1,0,0,0,0,1,Graphene,rods,irregular nanoparticles,embedded,46,6,K,OH,0,0.5,5,729
0,0,0,0,1,0,0,0,0,1,Graphene,rods,irregular nanoparticles,embedded,46,6,K,OH,0,0.5,10,475
0,0,0,0,1,0,0,0,0,1,Graphene,rods,irregular nanoparticles,embedded,46,6,K,OH,0,0.5,20,239
0,0,0,0,1,0,0,0,0,1,Graphene,rods,irregular nanoparticles,embedded,126,6,K,OH,0,0.5,1,1652
0,0,0,0,1,0,0,0,0,1,Graphene,rods,irregular nanoparticles,embedded,126,6,K,OH,0,0.5,2,1155
0,0,0,0,1,0,0,0,0,1,Graphene,rods,irregular nanoparticles,embedded,126,6,K,OH,0,0.5,5,926
0,0,0,0,1,0,0,0,0,1,Graphene,rods,irregular nanoparticles,embedded,126,6,K,OH,0,0.5,10,768
0,0,0,0,1,0,0,0,0,1,Graphene,rods,irregular nanoparticles,embedded,126,6,K,OH,0,0.5,20,594
0,0,0,0,1,0,0,0,0,1,Graphene,rods,irregular nanoparticles,embedded,111,6,K,OH,0,0.5,1,1467
0,0,0,0,1,0,0,0,0,1,Graphene,rods,irregular nanoparticles,embedded,111,6,K,OH,0,0.5,2,1061
0,0,0,0,1,0,0,0,0,1,Graphene,rods,irregular nanoparticles,embedded,111,6,K,OH,0,0.5,5,864
0,0,0,0,1,0,0,0,0,1,Graphene,rods,irregular nanoparticles,embedded,111,6,K,OH,0,0.5,10,684
0,0,0,0,1,0,0,0,0,1,Graphene,rods,irregular nanoparticles,embedded,111,6,K,OH,0,0.5,20,406
0,0,0,0,1,0,0,0,0,1,Graphene,rods,irregular nanoparticles,embedded,87,6,K,OH,0,0.5,1,1362
0,0,0,0,1,0,0,0,0,1,Graphene,rods,irregular nanoparticles,embedded,87,6,K,OH,0,0.5,2,968
0,0,0,0,1,0,0,0,0,1,Graphene,rods,irregular nanoparticles,embedded,87,6,K,OH,0,0.5,5,734
0,0,0,0,1,0,0,0,0,1,Graphene,rods,irregular nanoparticles,embedded,87,6,K,OH,0,0.5,10,556
0,0,0,0,1,0,0,0,0,1,Graphene,rods,irregular nanoparticles,embedded,87,6,K,OH,0,0.5,20,345
0,0,0,0,1,0,0,0,0,1,derived carbon & CNT,1D fibers,irregular nanoparticles,interconnection,62.6,6,K,OH,0,0.5,0.5,500
0,0,0,0,1,0,0,0,0,1,derived carbon & CNT,1D fibers,irregular nanoparticles,interconnection,62.6,6,K,OH,0,0.5,1,456
0,0,0,0,1,0,0,0,0,1,derived carbon & CNT,1D fibers,irregular nanoparticles,interconnection,62.6,6,K,OH,0,0.5,2,408
0,0,0,0,1,0,0,0,0,1,derived carbon & CNT,1D fibers,irregular nanoparticles,interconnection,62.6,6,K,OH,0,0.5,3,376.2
0,0,0,0,1,0,0,0,0,1,derived carbon & CNT,1D fibers,irregular nanoparticles,interconnection,62.6,6,K,OH,0,0.5,5,330
0,0,0,0,1,0,0,0,0,0,0,0,bulk,0,18.5,6,K,OH,0,0.4,3,834
0,0,0,0,1,0,0,0,0,1,derived carbon,3D porous,spheres,coated,24.6,6,K,OH,0,0.4,2,2212
0,0,0,0,1,0,0,0,0,1,derived carbon,3D porous,spheres,coated,24.6,6,K,OH,0,0.4,3,1634.5
0,0,0,0,1,0,0,0,0,1,derived carbon,3D porous,spheres,coated,24.6,6,K,OH,0,0.4,4,1488
0,0,0,0,1,0,0,0,0,1,derived carbon,3D porous,spheres,coated,24.6,6,K,OH,0,0.4,5,1412
0,0,0,0,1,0,0,0,0,1,derived carbon,3D porous,spheres,coated,24.6,6,K,OH,0,0.4,7,1136
0,0,0,0,1,0,0,0,0,1,derived carbon,3D porous,spheres,coated,24.6,6,K,OH,0,0.4,10,977.5
0,0,0,0,1,0,0,0,0,1,derived carbon,3D porous,irregular nanoparticles,supported,64.3,6,K,OH,0,0.5,0.5,2021.76
0,0,0,0,1,0,0,0,0,1,derived carbon,3D porous,irregular nanoparticles,supported,64.3,6,K,OH,0,0.5,1,1834.56
0,0,0,0,1,0,0,0,0,1,derived carbon,3D porous,irregular nanoparticles,supported,64.3,6,K,OH,0,0.5,2,1669.68
0,0,0,0,1,0,0,0,0,1,derived carbon,3D porous,irregular nanoparticles,supported,64.3,6,K,OH,0,0.5,5,1399.68
0,0,0,0,1,0,0,0,0,1,derived carbon,3D porous,irregular nanoparticles,supported,64.3,6,K,OH,0,0.5,10,1010.88
0,0,0,0,1,0,0,0,0,1,derived carbon,3D porous,irregular nanoparticles,supported,64.3,6,K,OH,0,0.5,20,825.84
0,0,0,0,1,0,0,0,0,1,derived carbon,3D porous,irregular nanoparticles,supported,121.6,6,K,OH,0,0.5,0.5,2196.72
0,0,0,0,1,0,0,0,0,1,derived carbon,3D porous,irregular nanoparticles,supported,121.6,6,K,OH,0,0.5,1,1772.64
0,0,0,0,1,0,0,0,0,1,derived carbon,3D porous,irregular nanoparticles,supported,121.6,6,K,OH,0,0.5,2,1556.64
0,0,0,0,1,0,0,0,0,1,derived carbon,3D porous,irregular nanoparticles,supported,121.6,6,K,OH,0,0.5,5,1321.92
0,0,0,0,1,0,0,0,0,1,derived carbon,3D porous,irregular nanoparticles,supported,121.6,6,K,OH,0,0.5,10,1088.64
0,0,0,0,1,0,0,0,0,1,derived carbon,3D porous,irregular nanoparticles,supported,121.6,6,K,OH,0,0.5,20,794.16
0,0,0,0,1,0,0,0,0,1,derived carbon,3D porous,irregular nanoparticles,supported,141.5,6,K,OH,0,0.5,0.5,3039.84
0,0,0,0,1,0,0,0,0,1,derived carbon,3D porous,irregular nanoparticles,supported,141.5,6,K,OH,0,0.5,1,2413.44
0,0,0,0,1,0,0,0,0,1,derived carbon,3D porous,irregular nanoparticles,supported,141.5,6,K,OH,0,0.5,2,2445.12
0,0,0,0,1,0,0,0,0,1,derived carbon,3D porous,irregular nanoparticles,supported,141.5,6,K,OH,0,0.5,5,2134.08
0,0,0,0,1,0,0,0,0,1,derived carbon,3D porous,irregular nanoparticles,supported,141.5,6,K,OH,0,0.5,10,1710.72
0,0,0,0,1,0,0,0,0,1,derived carbon,3D porous,irregular nanoparticles,supported,141.5,6,K,OH,0,0.5,20,1253.52
