Repository: YYCHEN2001/MS2_C

File: 0_raw_data/dataset_ms2_c_reduced.csv (part 1 of 2)
Index,Name,Z,Period,Group,EN,CR,CM_type,CM_morph,MS2_morph,CP_morph,SSA,C,Cation,Anion,PW,CD,Cs,Ref,Ref_index
4,VS2,23,4,5,1.63,1.44,0,0,nanosheets,0,5.5 ,6.0 ,K,OH,0.50 ,1.00 ,152.00 ,10.1039/C5RA27155J,2
5,VS2,23,4,5,1.63,1.44,0,0,nanosheets,0,5.5 ,6.0 ,K,OH,0.50 ,2.00 ,145.00 ,10.1039/C5RA27155J,2
6,VS2,23,4,5,1.63,1.44,0,0,nanosheets,0,5.5 ,6.0 ,K,OH,0.50 ,5.00 ,136.00 ,10.1039/C5RA27155J,2
7,VS2,23,4,5,1.63,1.44,0,0,nanosheets,0,5.5 ,6.0 ,K,OH,0.50 ,10.00 ,120.00 ,10.1039/C5RA27155J,2
8,VS2,23,4,5,1.63,1.44,0,0,nanosheets,0,5.5 ,6.0 ,K,OH,0.50 ,15.00 ,90.00 ,10.1039/C5RA27155J,2
9,VS2,23,4,5,1.63,1.44,0,0,irregular nanoparticles,0,15.6 ,2.0 ,K,OH,0.55 ,0.20 ,320.70 ,10.1016/j.ceramint.2022.03.277,3
10,VS2,23,4,5,1.63,1.44,0,0,irregular nanoparticles,0,15.6 ,2.0 ,K,OH,0.55 ,0.50 ,289.90 ,10.1016/j.ceramint.2022.03.277,3
11,VS2,23,4,5,1.63,1.44,0,0,irregular nanoparticles,0,15.6 ,2.0 ,K,OH,0.55 ,1.00 ,269.70 ,10.1016/j.ceramint.2022.03.277,3
12,VS2,23,4,5,1.63,1.44,0,0,irregular nanoparticles,0,15.6 ,2.0 ,K,OH,0.55 ,2.00 ,238.40 ,10.1016/j.ceramint.2022.03.277,3
13,VS2,23,4,5,1.63,1.44,0,0,irregular nanoparticles,0,15.6 ,2.0 ,K,OH,0.55 ,4.00 ,198.70 ,10.1016/j.ceramint.2022.03.277,3
14,VS2,23,4,5,1.63,1.44,0,0,irregular nanoparticles,0,15.6 ,2.0 ,K,OH,0.55 ,10.00 ,155.80 ,10.1016/j.ceramint.2022.03.277,3
15,VS2-NC,23,4,5,1.63,1.44,derived carbon,3D porous,irregular nanoparticles,embedded,69.7 ,2.0 ,K,OH,0.55 ,0.20 ,836.70 ,10.1016/j.ceramint.2022.03.277,3
16,VS2-NC,23,4,5,1.63,1.44,derived carbon,3D porous,irregular nanoparticles,embedded,69.7 ,2.0 ,K,OH,0.55 ,0.50 ,789.80 ,10.1016/j.ceramint.2022.03.277,3
17,VS2-NC,23,4,5,1.63,1.44,derived carbon,3D porous,irregular nanoparticles,embedded,69.7 ,2.0 ,K,OH,0.55 ,1.00 ,702.20 ,10.1016/j.ceramint.2022.03.277,3
18,VS2-NC,23,4,5,1.63,1.44,derived carbon,3D porous,irregular nanoparticles,embedded,69.7 ,2.0 ,K,OH,0.55 ,2.00 ,616.50 ,10.1016/j.ceramint.2022.03.277,3
19,VS2-NC,23,4,5,1.63,1.44,derived carbon,3D porous,irregular nanoparticles,embedded,69.7 ,2.0 ,K,OH,0.55 ,4.00 ,468.90 ,10.1016/j.ceramint.2022.03.277,3
20,VS2-NC,23,4,5,1.63,1.44,derived carbon,3D porous,irregular nanoparticles,embedded,69.7 ,2.0 ,K,OH,0.55 ,10.00 ,407.30 ,10.1016/j.ceramint.2022.03.277,3
21,VS2/G,23,4,5,1.63,1.44,Graphene,flower-like,irregular nanoparticles,supported,32.3 ,2.0 ,K,OH,0.50 ,1.00 ,211.00 ,10.1002/ente.201700225,4
22,VS2/G,23,4,5,1.63,1.44,Graphene,flower-like,irregular nanoparticles,supported,32.3 ,2.0 ,K,OH,0.50 ,2.00 ,202.56 ,10.1002/ente.201700225,4
23,VS2/G,23,4,5,1.63,1.44,Graphene,flower-like,irregular nanoparticles,supported,32.3 ,2.0 ,K,OH,0.50 ,10.00 ,170.91 ,10.1002/ente.201700225,4
24,VS2/G,23,4,5,1.63,1.44,Graphene,flower-like,irregular nanoparticles,supported,32.3 ,2.0 ,K,OH,0.50 ,20.00 ,135.04 ,10.1002/ente.201700225,4
25,FeS2,26,4,8,1.83,1.24,0,0,irregular nanoparticles,0,4.0 ,6.0 ,K,OH,0.55 ,0.50 ,163.00 ,10.1016/j.ceramint.2015.11.178,5
26,FeS2,26,4,8,1.83,1.24,0,0,irregular nanoparticles,0,4.0 ,6.0 ,K,OH,0.55 ,1.00 ,92.00 ,10.1016/j.ceramint.2015.11.178,5
27,FeS2,26,4,8,1.83,1.24,0,0,irregular nanoparticles,0,4.0 ,6.0 ,K,OH,0.55 ,2.00 ,82.00 ,10.1016/j.ceramint.2015.11.178,5
28,FeS2,26,4,8,1.83,1.24,0,0,irregular nanoparticles,0,4.0 ,6.0 ,K,OH,0.55 ,3.00 ,78.00 ,10.1016/j.ceramint.2015.11.178,5
29,FeS2,26,4,8,1.83,1.24,0,0,irregular nanoparticles,0,4.0 ,6.0 ,K,OH,0.55 ,5.00 ,75.00 ,10.1016/j.ceramint.2015.11.178,5
30,FeS2,26,4,8,1.83,1.24,0,0,irregular nanoparticles,0,4.0 ,6.0 ,K,OH,0.55 ,10.00 ,74.00 ,10.1016/j.ceramint.2015.11.178,5
31,GA-FeS2,26,4,8,1.83,1.24,RGO,2D nanosheets,flower-like clusters,supported,8.4 ,6.0 ,K,OH,0.55 ,0.50 ,312.00 ,10.1016/j.ceramint.2015.11.178,5
32,GA-FeS2,26,4,8,1.83,1.24,RGO,2D nanosheets,flower-like clusters,supported,8.4 ,6.0 ,K,OH,0.55 ,1.00 ,288.00 ,10.1016/j.ceramint.2015.11.178,5
33,GA-FeS2,26,4,8,1.83,1.24,RGO,2D nanosheets,flower-like clusters,supported,8.4 ,6.0 ,K,OH,0.55 ,2.00 ,268.00 ,10.1016/j.ceramint.2015.11.178,5
34,GA-FeS2,26,4,8,1.83,1.24,RGO,2D nanosheets,flower-like clusters,supported,8.4 ,6.0 ,K,OH,0.55 ,3.00 ,216.00 ,10.1016/j.ceramint.2015.11.178,5
35,GA-FeS2,26,4,8,1.83,1.24,RGO,2D nanosheets,flower-like clusters,supported,8.4 ,6.0 ,K,OH,0.55 ,5.00 ,200.00 ,10.1016/j.ceramint.2015.11.178,5
36,GA-FeS2,26,4,8,1.83,1.24,RGO,2D nanosheets,flower-like clusters,supported,8.4 ,6.0 ,K,OH,0.55 ,10.00 ,172.00 ,10.1016/j.ceramint.2015.11.178,5
42,FeS2/NSG,26,4,8,1.83,1.24,Graphene,2D nanosheets,irregular nanoparticles,supported,218.4 ,6.0 ,K,OH,0.60 ,1.00 ,529.00 ,10.1016/j.matlet.2018.01.135,7
43,FeS2/NSG,26,4,8,1.83,1.24,Graphene,2D nanosheets,irregular nanoparticles,supported,218.4 ,6.0 ,K,OH,0.60 ,2.00 ,481.00 ,10.1016/j.matlet.2018.01.135,7
44,FeS2/NSG,26,4,8,1.83,1.24,Graphene,2D nanosheets,irregular nanoparticles,supported,218.4 ,6.0 ,K,OH,0.60 ,5.00 ,443.00 ,10.1016/j.matlet.2018.01.135,7
45,FeS2/NSG,26,4,8,1.83,1.24,Graphene,2D nanosheets,irregular nanoparticles,supported,218.4 ,6.0 ,K,OH,0.60 ,10.00 ,401.00 ,10.1016/j.matlet.2018.01.135,7
46,FeS2/NSG,26,4,8,1.83,1.24,Graphene,2D nanosheets,irregular nanoparticles,supported,218.4 ,6.0 ,K,OH,0.60 ,20.00 ,349.00 ,10.1016/j.matlet.2018.01.135,7
53,MoS2,42,5,6,2.16,1.46,0,0,flower-like clusters,0,24.0 ,6.0 ,K,OH,1.00 ,1.00 ,216.00 ,10.1021/acs.energyfuels.3c04078,9
54,MoS2,42,5,6,2.16,1.46,0,0,flower-like clusters,0,24.0 ,6.0 ,K,OH,1.00 ,2.00 ,160.00 ,10.1021/acs.energyfuels.3c04078,9
55,MoS2,42,5,6,2.16,1.46,0,0,flower-like clusters,0,24.0 ,6.0 ,K,OH,1.00 ,3.00 ,140.00 ,10.1021/acs.energyfuels.3c04078,9
56,MoS2,42,5,6,2.16,1.46,0,0,flower-like clusters,0,24.0 ,6.0 ,K,OH,1.00 ,4.00 ,121.00 ,10.1021/acs.energyfuels.3c04078,9
57,MoS2,42,5,6,2.16,1.46,0,0,flower-like clusters,0,24.0 ,6.0 ,K,OH,1.00 ,5.00 ,109.00 ,10.1021/acs.energyfuels.3c04078,9
58,MoS2,42,5,6,2.16,1.46,0,0,flower-like clusters,0,24.0 ,6.0 ,K,OH,1.00 ,7.00 ,86.00 ,10.1021/acs.energyfuels.3c04078,9
65,FeS2,26,4,8,1.83,1.24,0,0,irregular nanoparticles,0,23.8 ,2.0 ,K,OH,1.10 ,1.00 ,471.00 ,10.1039/C8QI01230J,10
66,FeS2,26,4,8,1.83,1.24,0,0,irregular nanoparticles,0,23.8 ,2.0 ,K,OH,1.10 ,2.00 ,398.00 ,10.1039/C8QI01230J,10
67,FeS2,26,4,8,1.83,1.24,0,0,irregular nanoparticles,0,23.8 ,2.0 ,K,OH,1.10 ,3.00 ,369.00 ,10.1039/C8QI01230J,10
68,FeS2,26,4,8,1.83,1.24,0,0,irregular nanoparticles,0,23.8 ,2.0 ,K,OH,1.10 ,5.00 ,356.00 ,10.1039/C8QI01230J,10
69,FeS2,26,4,8,1.83,1.24,0,0,irregular nanoparticles,0,23.8 ,2.0 ,K,OH,1.10 ,10.00 ,335.00 ,10.1039/C8QI01230J,10
70,FeS2,26,4,8,1.83,1.24,0,0,irregular nanoparticles,0,23.8 ,2.0 ,K,OH,1.10 ,15.00 ,321.00 ,10.1039/C8QI01230J,10
71,FeS2,26,4,8,1.83,1.24,0,0,irregular nanoparticles,0,23.8 ,2.0 ,K,OH,1.10 ,20.00 ,307.00 ,10.1039/C8QI01230J,10
72,30% FeS2/3DPC,26,4,8,1.83,1.24,derived carbon,3D networks,irregular nanoparticles,embedded,17.4 ,1.0 ,K,OH,1.00 ,2.00 ,228.00 ,10.1016/j.apsusc.2021.150538,11
73,30% FeS2/3DPC,26,4,8,1.83,1.24,derived carbon,3D networks,irregular nanoparticles,embedded,17.4 ,1.0 ,K,OH,1.00 ,4.00 ,170.00 ,10.1016/j.apsusc.2021.150538,11
74,30% FeS2/3DPC,26,4,8,1.83,1.24,derived carbon,3D networks,irregular nanoparticles,embedded,17.4 ,1.0 ,K,OH,1.00 ,6.00 ,140.00 ,10.1016/j.apsusc.2021.150538,11
75,30% FeS2/3DPC,26,4,8,1.83,1.24,derived carbon,3D networks,irregular nanoparticles,embedded,17.4 ,1.0 ,K,OH,1.00 ,8.00 ,119.00 ,10.1016/j.apsusc.2021.150538,11
76,30% FeS2/3DPC,26,4,8,1.83,1.24,derived carbon,3D networks,irregular nanoparticles,embedded,17.4 ,1.0 ,K,OH,1.00 ,10.00 ,91.00 ,10.1016/j.apsusc.2021.150538,11
77,50% FeS2/3DPC,26,4,8,1.83,1.24,derived carbon,3D networks,irregular nanoparticles,embedded,27.4 ,1.0 ,K,OH,1.00 ,2.00 ,303.00 ,10.1016/j.apsusc.2021.150538,11
78,50% FeS2/3DPC,26,4,8,1.83,1.24,derived carbon,3D networks,irregular nanoparticles,embedded,27.4 ,1.0 ,K,OH,1.00 ,4.00 ,235.00 ,10.1016/j.apsusc.2021.150538,11
79,50% FeS2/3DPC,26,4,8,1.83,1.24,derived carbon,3D networks,irregular nanoparticles,embedded,27.4 ,1.0 ,K,OH,1.00 ,6.00 ,210.00 ,10.1016/j.apsusc.2021.150538,11
80,50% FeS2/3DPC,26,4,8,1.83,1.24,derived carbon,3D networks,irregular nanoparticles,embedded,27.4 ,1.0 ,K,OH,1.00 ,8.00 ,192.00 ,10.1016/j.apsusc.2021.150538,11
81,50% FeS2/3DPC,26,4,8,1.83,1.24,derived carbon,3D networks,irregular nanoparticles,embedded,27.4 ,1.0 ,K,OH,1.00 ,10.00 ,176.00 ,10.1016/j.apsusc.2021.150538,11
82,80% FeS2/3DPC,26,4,8,1.83,1.24,derived carbon,3D networks,irregular nanoparticles,embedded,11.0 ,1.0 ,K,OH,1.00 ,2.00 ,105.00 ,10.1016/j.apsusc.2021.150538,11
83,80% FeS2/3DPC,26,4,8,1.83,1.24,derived carbon,3D networks,irregular nanoparticles,embedded,11.0 ,1.0 ,K,OH,1.00 ,4.00 ,84.00 ,10.1016/j.apsusc.2021.150538,11
84,80% FeS2/3DPC,26,4,8,1.83,1.24,derived carbon,3D networks,irregular nanoparticles,embedded,11.0 ,1.0 ,K,OH,1.00 ,6.00 ,74.00 ,10.1016/j.apsusc.2021.150538,11
85,80% FeS2/3DPC,26,4,8,1.83,1.24,derived carbon,3D networks,irregular nanoparticles,embedded,11.0 ,1.0 ,K,OH,1.00 ,8.00 ,63.00 ,10.1016/j.apsusc.2021.150538,11
86,80% FeS2/3DPC,26,4,8,1.83,1.24,derived carbon,3D networks,irregular nanoparticles,embedded,11.0 ,1.0 ,K,OH,1.00 ,10.00 ,60.00 ,10.1016/j.apsusc.2021.150538,11
87,FeS2,26,4,8,1.83,1.24,0,0,irregular nanoparticles,0,3.6 ,2.0 ,K,OH,1.10 ,3.00 ,459.00 ,10.1039/C8TA05818K,12
88,FeS2,26,4,8,1.83,1.24,0,0,irregular nanoparticles,0,3.6 ,2.0 ,K,OH,1.10 ,5.00 ,372.00 ,10.1039/C8TA05818K,12
89,FeS2,26,4,8,1.83,1.24,0,0,irregular nanoparticles,0,3.6 ,2.0 ,K,OH,1.10 ,10.00 ,309.00 ,10.1039/C8TA05818K,12
90,FeS2,26,4,8,1.83,1.24,0,0,irregular nanoparticles,0,3.6 ,2.0 ,K,OH,1.10 ,15.00 ,299.00 ,10.1039/C8TA05818K,12
91,FeS2,26,4,8,1.83,1.24,0,0,irregular nanoparticles,0,3.6 ,2.0 ,K,OH,1.10 ,20.00 ,289.00 ,10.1039/C8TA05818K,12
92,FeS2,26,4,8,1.83,1.24,0,0,irregular nanoparticles,0,3.6 ,2.0 ,K,OH,1.10 ,30.00 ,269.00 ,10.1039/C8TA05818K,12
93,FeS2/GNS,26,4,8,1.83,1.24,Graphene,2D nanosheets,irregular nanoparticles,supported,135.0 ,2.0 ,K,OH,1.10 ,3.00 ,721.00 ,10.1039/C8TA05818K,12
94,FeS2/GNS,26,4,8,1.83,1.24,Graphene,2D nanosheets,irregular nanoparticles,supported,135.0 ,2.0 ,K,OH,1.10 ,5.00 ,650.00 ,10.1039/C8TA05818K,12
95,FeS2/GNS,26,4,8,1.83,1.24,Graphene,2D nanosheets,irregular nanoparticles,supported,135.0 ,2.0 ,K,OH,1.10 ,10.00 ,621.00 ,10.1039/C8TA05818K,12
96,FeS2/GNS,26,4,8,1.83,1.24,Graphene,2D nanosheets,irregular nanoparticles,supported,135.0 ,2.0 ,K,OH,1.10 ,15.00 ,617.00 ,10.1039/C8TA05818K,12
97,FeS2/GNS,26,4,8,1.83,1.24,Graphene,2D nanosheets,irregular nanoparticles,supported,135.0 ,2.0 ,K,OH,1.10 ,20.00 ,614.00 ,10.1039/C8TA05818K,12
98,FeS2/GNS,26,4,8,1.83,1.24,Graphene,2D nanosheets,irregular nanoparticles,supported,135.0 ,2.0 ,K,OH,1.10 ,30.00 ,589.00 ,10.1039/C8TA05818K,12
99,PFSG,26,4,8,1.83,1.24,GO,2D nanosheets,rods,supported,165.0 ,2.0 ,K,OH,1.10 ,3.00 ,769.00 ,10.1016/j.jallcom.2020.157114,13
100,PFSG,26,4,8,1.83,1.24,GO,2D nanosheets,rods,supported,165.0 ,2.0 ,K,OH,1.10 ,5.00 ,708.00 ,10.1016/j.jallcom.2020.157114,13
101,PFSG,26,4,8,1.83,1.24,GO,2D nanosheets,rods,supported,165.0 ,2.0 ,K,OH,1.10 ,10.00 ,637.00 ,10.1016/j.jallcom.2020.157114,13
102,PFSG,26,4,8,1.83,1.24,GO,2D nanosheets,rods,supported,165.0 ,2.0 ,K,OH,1.10 ,15.00 ,587.00 ,10.1016/j.jallcom.2020.157114,13
103,PFSG,26,4,8,1.83,1.24,GO,2D nanosheets,rods,supported,165.0 ,2.0 ,K,OH,1.10 ,20.00 ,570.00 ,10.1016/j.jallcom.2020.157114,13
104,PFSG,26,4,8,1.83,1.24,GO,2D nanosheets,rods,supported,165.0 ,2.0 ,K,OH,1.10 ,30.00 ,555.00 ,10.1016/j.jallcom.2020.157114,13
105,CoS2,27,4,9,1.88,1.18,0,0,hollow spheres,0,127.6 ,2.0 ,K,OH,0.50 ,1.00 ,1301.00 ,10.1002/adfm.201303273,14
106,CoS2,27,4,9,1.88,1.18,0,0,hollow spheres,0,127.6 ,2.0 ,K,OH,0.50 ,2.50 ,1073.00 ,10.1002/adfm.201303273,14
107,CoS2,27,4,9,1.88,1.18,0,0,hollow spheres,0,127.6 ,2.0 ,K,OH,0.50 ,5.00 ,883.00 ,10.1002/adfm.201303273,14
108,CoS2,27,4,9,1.88,1.18,0,0,hollow spheres,0,127.6 ,2.0 ,K,OH,0.50 ,10.00 ,650.00 ,10.1002/adfm.201303273,14
109,CoS2,27,4,9,1.88,1.18,0,0,hollow spheres,0,127.6 ,2.0 ,K,OH,0.50 ,20.00 ,450.00 ,10.1002/adfm.201303273,14
110,CoS2,27,4,9,1.88,1.18,0,0,double shell spheres,0,98.3 ,2.0 ,K,OH,0.50 ,1.00 ,1180.00 ,10.1002/adfm.201303273,14
111,CoS2,27,4,9,1.88,1.18,0,0,double shell spheres,0,98.3 ,2.0 ,K,OH,0.50 ,2.50 ,952.00 ,10.1002/adfm.201303273,14
112,CoS2,27,4,9,1.88,1.18,0,0,double shell spheres,0,98.3 ,2.0 ,K,OH,0.50 ,5.00 ,733.00 ,10.1002/adfm.201303273,14
113,CoS2,27,4,9,1.88,1.18,0,0,double shell spheres,0,98.3 ,2.0 ,K,OH,0.50 ,10.00 ,531.00 ,10.1002/adfm.201303273,14
114,CoS2,27,4,9,1.88,1.18,0,0,double shell spheres,0,98.3 ,2.0 ,K,OH,0.50 ,20.00 ,339.00 ,10.1002/adfm.201303273,14
115,CoS2,27,4,9,1.88,1.18,0,0,yolk-shell spheres,0,65.1 ,2.0 ,K,OH,0.50 ,1.00 ,1079.00 ,10.1002/adfm.201303273,14
116,CoS2,27,4,9,1.88,1.18,0,0,yolk-shell spheres,0,65.1 ,2.0 ,K,OH,0.50 ,2.50 ,883.00 ,10.1002/adfm.201303273,14
117,CoS2,27,4,9,1.88,1.18,0,0,yolk-shell spheres,0,65.1 ,2.0 ,K,OH,0.50 ,5.00 ,681.00 ,10.1002/adfm.201303273,14
118,CoS2,27,4,9,1.88,1.18,0,0,yolk-shell spheres,0,65.1 ,2.0 ,K,OH,0.50 ,10.00 ,471.00 ,10.1002/adfm.201303273,14
119,CoS2,27,4,9,1.88,1.18,0,0,yolk-shell spheres,0,65.1 ,2.0 ,K,OH,0.50 ,20.00 ,271.00 ,10.1002/adfm.201303273,14
120,CoS2,27,4,9,1.88,1.18,0,0,spheres,0,41.5 ,2.0 ,K,OH,0.50 ,1.00 ,899.00 ,10.1002/adfm.201303273,14
121,CoS2,27,4,9,1.88,1.18,0,0,spheres,0,41.5 ,2.0 ,K,OH,0.50 ,2.50 ,733.00 ,10.1002/adfm.201303273,14
122,CoS2,27,4,9,1.88,1.18,0,0,spheres,0,41.5 ,2.0 ,K,OH,0.50 ,5.00 ,583.00 ,10.1002/adfm.201303273,14
123,CoS2,27,4,9,1.88,1.18,0,0,spheres,0,41.5 ,2.0 ,K,OH,0.50 ,10.00 ,388.00 ,10.1002/adfm.201303273,14
124,CoS2,27,4,9,1.88,1.18,0,0,spheres,0,41.5 ,2.0 ,K,OH,0.50 ,20.00 ,221.00 ,10.1002/adfm.201303273,14
125,CoS2,27,4,9,1.88,1.18,0,0,bulk,0,3.2 ,2.0 ,K,OH,0.50 ,1.00 ,624.00 ,10.1002/adfm.201303273,14
126,CoS2,27,4,9,1.88,1.18,0,0,bulk,0,3.2 ,2.0 ,K,OH,0.50 ,2.50 ,495.00 ,10.1002/adfm.201303273,14
127,CoS2,27,4,9,1.88,1.18,0,0,bulk,0,3.2 ,2.0 ,K,OH,0.50 ,5.00 ,345.00 ,10.1002/adfm.201303273,14
128,CoS2,27,4,9,1.88,1.18,0,0,bulk,0,3.2 ,2.0 ,K,OH,0.50 ,10.00 ,212.00 ,10.1002/adfm.201303273,14
129,CoS2,27,4,9,1.88,1.18,0,0,bulk,0,3.2 ,2.0 ,K,OH,0.50 ,20.00 ,93.00 ,10.1002/adfm.201303273,14
130,CoS2,27,4,9,1.88,1.18,0,0,octahedron,0,17.5 ,2.0 ,K,OH,0.60 ,1.00 ,236.50 ,10.1016/j.electacta.2014.05.118,15
131,CoS2,27,4,9,1.88,1.18,0,0,octahedron,0,17.5 ,2.0 ,K,OH,0.60 ,2.00 ,225.30 ,10.1016/j.electacta.2014.05.118,15
132,CoS2,27,4,9,1.88,1.18,0,0,octahedron,0,17.5 ,2.0 ,K,OH,0.60 ,5.00 ,203.30 ,10.1016/j.electacta.2014.05.118,15
133,CoS2,27,4,9,1.88,1.18,0,0,octahedron,0,17.5 ,2.0 ,K,OH,0.60 ,10.00 ,175.00 ,10.1016/j.electacta.2014.05.118,15
134,CoS2,27,4,9,1.88,1.18,0,0,octahedron,0,17.5 ,2.0 ,K,OH,0.60 ,15.00 ,152.50 ,10.1016/j.electacta.2014.05.118,15
135,CoS2,27,4,9,1.88,1.18,0,0,irregular nanoparticles,0,21.0 ,2.0 ,K,OH,0.40 ,2.00 ,624.10 ,10.1039/C5RA25665H,16
136,CoS2/RGO-2,27,4,9,1.88,1.18,RGO,2D nanosheets,irregular nanoparticles,coated,93.0 ,2.0 ,K,OH,0.40 ,2.00 ,929.00 ,10.1039/C5RA25665H,16
137,CoS2/RGO-2,27,4,9,1.88,1.18,RGO,2D nanosheets,irregular nanoparticles,coated,93.0 ,2.0 ,K,OH,0.40 ,4.00 ,855.00 ,10.1039/C5RA25665H,16
138,CoS2/RGO-2,27,4,9,1.88,1.18,RGO,2D nanosheets,irregular nanoparticles,coated,93.0 ,2.0 ,K,OH,0.40 ,8.00 ,798.00 ,10.1039/C5RA25665H,16
139,CoS2/RGO-2,27,4,9,1.88,1.18,RGO,2D nanosheets,irregular nanoparticles,coated,93.0 ,2.0 ,K,OH,0.40 ,14.00 ,713.00 ,10.1039/C5RA25665H,16
140,CoS2/RGO-2,27,4,9,1.88,1.18,RGO,2D nanosheets,irregular nanoparticles,coated,93.0 ,2.0 ,K,OH,0.40 ,20.00 ,677.00 ,10.1039/C5RA25665H,16
141,CoS2@ETA-2,27,4,9,1.88,1.18,0,0,flower-like clusters,0,66.4 ,2.0 ,K,OH,0.60 ,1.00 ,718.70 ,10.1016/j.electacta.2014.10.069,17
142,CoS2@ETA-2,27,4,9,1.88,1.18,0,0,flower-like clusters,0,66.4 ,2.0 ,K,OH,0.60 ,2.00 ,696.70 ,10.1016/j.electacta.2014.10.069,17
143,CoS2@ETA-2,27,4,9,1.88,1.18,0,0,flower-like clusters,0,66.4 ,2.0 ,K,OH,0.60 ,5.00 ,620.80 ,10.1016/j.electacta.2014.10.069,17
144,CoS2@ETA-2,27,4,9,1.88,1.18,0,0,flower-like clusters,0,66.4 ,2.0 ,K,OH,0.60 ,10.00 ,536.70 ,10.1016/j.electacta.2014.10.069,17
145,CoS2@ETA-2,27,4,9,1.88,1.18,0,0,flower-like clusters,0,66.4 ,2.0 ,K,OH,0.60 ,20.00 ,476.70 ,10.1016/j.electacta.2014.10.069,17
146,CoS2@ETA-4,27,4,9,1.88,1.18,0,0,flower-like clusters,0,46.2 ,2.0 ,K,OH,0.60 ,1.00 ,554.00 ,10.1016/j.electacta.2014.10.069,17
147,CoS2@ETA-4,27,4,9,1.88,1.18,0,0,flower-like clusters,0,46.2 ,2.0 ,K,OH,0.60 ,2.00 ,540.00 ,10.1016/j.electacta.2014.10.069,17
148,CoS2@ETA-4,27,4,9,1.88,1.18,0,0,flower-like clusters,0,46.2 ,2.0 ,K,OH,0.60 ,5.00 ,497.00 ,10.1016/j.electacta.2014.10.069,17
149,CoS2@ETA-4,27,4,9,1.88,1.18,0,0,flower-like clusters,0,46.2 ,2.0 ,K,OH,0.60 ,10.00 ,469.00 ,10.1016/j.electacta.2014.10.069,17
150,CoS2@ETA-4,27,4,9,1.88,1.18,0,0,flower-like clusters,0,46.2 ,2.0 ,K,OH,0.60 ,20.00 ,417.00 ,10.1016/j.electacta.2014.10.069,17
151,CoS2@ETA-1,27,4,9,1.88,1.18,0,0,spheres,0,3.3 ,2.0 ,K,OH,0.60 ,1.00 ,180.00 ,10.1016/j.electacta.2014.10.069,17
152,CoS2@ETA-1,27,4,9,1.88,1.18,0,0,spheres,0,3.3 ,2.0 ,K,OH,0.60 ,2.00 ,167.00 ,10.1016/j.electacta.2014.10.069,17
153,CoS2@ETA-1,27,4,9,1.88,1.18,0,0,spheres,0,3.3 ,2.0 ,K,OH,0.60 ,5.00 ,143.00 ,10.1016/j.electacta.2014.10.069,17
154,CoS2@ETA-1,27,4,9,1.88,1.18,0,0,spheres,0,3.3 ,2.0 ,K,OH,0.60 ,10.00 ,115.00 ,10.1016/j.electacta.2014.10.069,17
155,CoS2@ETA-1,27,4,9,1.88,1.18,0,0,spheres,0,3.3 ,2.0 ,K,OH,0.60 ,20.00 ,78.00 ,10.1016/j.electacta.2014.10.069,17
156,CoS2 NCs,27,4,9,1.88,1.18,0,0,irregular nanoparticles,0,29.3 ,2.0 ,K,OH,0.65 ,0.50 ,654.00 ,10.1039/C4RA08614G,18
157,CoS2 NCs,27,4,9,1.88,1.18,0,0,irregular nanoparticles,0,29.3 ,2.0 ,K,OH,0.65 ,1.00 ,595.00 ,10.1039/C4RA08614G,18
158,CoS2 NCs,27,4,9,1.88,1.18,0,0,irregular nanoparticles,0,29.3 ,2.0 ,K,OH,0.65 ,5.00 ,499.00 ,10.1039/C4RA08614G,18
159,Co-S-200,27,4,9,1.88,1.18,0,0,irregular nanoparticles,0,36.3 ,6.0 ,K,OH,0.40 ,0.50 ,996.16 ,10.1007/s11581-017-1991-3,19
160,Co-S-200,27,4,9,1.88,1.18,0,0,irregular nanoparticles,0,36.3 ,6.0 ,K,OH,0.40 ,1.00 ,986.95 ,10.1007/s11581-017-1991-3,19
161,Co-S-200,27,4,9,1.88,1.18,0,0,irregular nanoparticles,0,36.3 ,6.0 ,K,OH,0.40 ,2.00 ,979.90 ,10.1007/s11581-017-1991-3,19
162,Co-S-200,27,4,9,1.88,1.18,0,0,irregular nanoparticles,0,36.3 ,6.0 ,K,OH,0.40 ,3.00 ,972.75 ,10.1007/s11581-017-1991-3,19
163,Co-S-200,27,4,9,1.88,1.18,0,0,irregular nanoparticles,0,36.3 ,6.0 ,K,OH,0.40 ,4.00 ,966.00 ,10.1007/s11581-017-1991-3,19
164,Co-S-200,27,4,9,1.88,1.18,0,0,irregular nanoparticles,0,36.3 ,6.0 ,K,OH,0.40 ,5.00 ,957.50 ,10.1007/s11581-017-1991-3,19
165,Co-S-280,27,4,9,1.88,1.18,0,0,irregular nanoparticles,0,13.1 ,6.0 ,K,OH,0.40 ,0.50 ,354.13 ,10.1007/s11581-017-1991-3,19
166,Co-S-280,27,4,9,1.88,1.18,0,0,irregular nanoparticles,0,13.1 ,6.0 ,K,OH,0.40 ,1.00 ,342.50 ,10.1007/s11581-017-1991-3,19
167,Co-S-280,27,4,9,1.88,1.18,0,0,irregular nanoparticles,0,13.1 ,6.0 ,K,OH,0.40 ,2.00 ,321.70 ,10.1007/s11581-017-1991-3,19
168,Co-S-280,27,4,9,1.88,1.18,0,0,irregular nanoparticles,0,13.1 ,6.0 ,K,OH,0.40 ,3.00 ,307.70 ,10.1007/s11581-017-1991-3,19
169,Co-S-280,27,4,9,1.88,1.18,0,0,irregular nanoparticles,0,13.1 ,6.0 ,K,OH,0.40 ,4.00 ,294.50 ,10.1007/s11581-017-1991-3,19
170,Co-S-280,27,4,9,1.88,1.18,0,0,irregular nanoparticles,0,13.1 ,6.0 ,K,OH,0.40 ,5.00 ,289.50 ,10.1007/s11581-017-1991-3,19
171,CoS2,27,4,9,1.88,1.18,0,0,hollow cubes,0,113.9 ,2.0 ,K,OH,0.50 ,1.00 ,936.00 ,10.1016/j.jelechem.2019.01.049,20
172,CoS2,27,4,9,1.88,1.18,0,0,hollow cubes,0,113.9 ,2.0 ,K,OH,0.50 ,2.00 ,883.20 ,10.1016/j.jelechem.2019.01.049,20
173,CoS2,27,4,9,1.88,1.18,0,0,hollow cubes,0,113.9 ,2.0 ,K,OH,0.50 ,5.00 ,810.00 ,10.1016/j.jelechem.2019.01.049,20
174,CoS2,27,4,9,1.88,1.18,0,0,hollow cubes,0,113.9 ,2.0 ,K,OH,0.50 ,10.00 ,746.00 ,10.1016/j.jelechem.2019.01.049,20
175,CoS2,27,4,9,1.88,1.18,0,0,hollow cubes,0,113.9 ,2.0 ,K,OH,0.50 ,20.00 ,686.40 ,10.1016/j.jelechem.2019.01.049,20
176,CoS2,27,4,9,1.88,1.18,0,0,cubes,0,67.1 ,3.0 ,K,OH,0.45 ,1.00 ,426.60 ,10.1016/j.jpowsour.2020.227712,21
177,CoS2,27,4,9,1.88,1.18,0,0,cubes,0,67.1 ,3.0 ,K,OH,0.45 ,10.00 ,404.80 ,10.1016/j.jpowsour.2020.227712,21
178,CoS2,27,4,9,1.88,1.18,0,0,cubes,0,67.1 ,3.0 ,K,OH,0.45 ,20.00 ,382.70 ,10.1016/j.jpowsour.2020.227712,21
179,NiS2,28,4,10,1.91,1.17,0,0,nanoparticles,0,201.4 ,3.0 ,K,OH,0.45 ,1.00 ,951.60 ,10.1016/j.jpowsour.2020.227712,21
180,NiS2,28,4,10,1.91,1.17,0,0,nanoparticles,0,201.4 ,3.0 ,K,OH,0.45 ,2.00 ,809.00 ,10.1016/j.jpowsour.2020.227712,21
181,NiS2,28,4,10,1.91,1.17,0,0,nanoparticles,0,201.4 ,3.0 ,K,OH,0.45 ,3.00 ,743.00 ,10.1016/j.jpowsour.2020.227712,21
182,NiS2,28,4,10,1.91,1.17,0,0,nanoparticles,0,201.4 ,3.0 ,K,OH,0.45 ,5.00 ,669.00 ,10.1016/j.jpowsour.2020.227712,21
183,NiS2,28,4,10,1.91,1.17,0,0,nanoparticles,0,201.4 ,3.0 ,K,OH,0.45 ,10.00 ,553.00 ,10.1016/j.jpowsour.2020.227712,21
184,NiS2,28,4,10,1.91,1.17,0,0,nanoparticles,0,201.4 ,3.0 ,K,OH,0.45 ,20.00 ,442.00 ,10.1016/j.jpowsour.2020.227712,21
193,MoS2,42,5,6,2.16,1.46,0,0,flower-like clusters,0,58.2 ,2.0 ,K,OH,0.50 ,1.00 ,116.80 ,10.1016/j.jallcom.2018.01.324,23
194,MoS2,42,5,6,2.16,1.46,0,0,flower-like clusters,0,58.2 ,2.0 ,K,OH,0.50 ,2.00 ,102.00 ,10.1016/j.jallcom.2018.01.324,23
195,MoS2,42,5,6,2.16,1.46,0,0,flower-like clusters,0,58.2 ,2.0 ,K,OH,0.50 ,5.00 ,72.00 ,10.1016/j.jallcom.2018.01.324,23
196,MoS2,42,5,6,2.16,1.46,0,0,flower-like clusters,0,58.2 ,2.0 ,K,OH,0.50 ,10.00 ,44.00 ,10.1016/j.jallcom.2018.01.324,23
201,CoS2,27,4,9,1.88,1.18,0,0,irregular nanoparticles,0,51.2 ,2.0 ,K,OH,0.50 ,1.00 ,464.40 ,10.1016/j.jallcom.2018.01.324,23
202,CoS2,27,4,9,1.88,1.18,0,0,irregular nanoparticles,0,51.2 ,2.0 ,K,OH,0.50 ,2.00 ,437.00 ,10.1016/j.jallcom.2018.01.324,23
203,CoS2,27,4,9,1.88,1.18,0,0,irregular nanoparticles,0,51.2 ,2.0 ,K,OH,0.50 ,5.00 ,367.00 ,10.1016/j.jallcom.2018.01.324,23
204,CoS2,27,4,9,1.88,1.18,0,0,irregular nanoparticles,0,51.2 ,2.0 ,K,OH,0.50 ,10.00 ,297.00 ,10.1016/j.jallcom.2018.01.324,23
205,CoS2/NSC-CNT-p,27,4,9,1.88,1.18,derived carbon & CNT,3D porous,irregular nanoparticles,interconnected,253.8 ,6.0 ,K,OH,0.50 ,1.00 ,653.80 ,10.1016/j.materresbull.2019.04.006,24
206,CoS2/NSC-CNT-p,27,4,9,1.88,1.18,derived carbon & CNT,3D porous,irregular nanoparticles,interconnected,253.8 ,6.0 ,K,OH,0.50 ,2.00 ,616.40 ,10.1016/j.materresbull.2019.04.006,24
207,CoS2/NSC-CNT-p,27,4,9,1.88,1.18,derived carbon & CNT,3D porous,irregular nanoparticles,interconnected,253.8 ,6.0 ,K,OH,0.50 ,5.00 ,571.00 ,10.1016/j.materresbull.2019.04.006,24
208,CoS2/NSC-CNT-p,27,4,9,1.88,1.18,derived carbon & CNT,3D porous,irregular nanoparticles,interconnected,253.8 ,6.0 ,K,OH,0.50 ,7.00 ,560.20 ,10.1016/j.materresbull.2019.04.006,24
209,CoS2/NSC-CNT-p,27,4,9,1.88,1.18,derived carbon & CNT,3D porous,irregular nanoparticles,interconnected,253.8 ,6.0 ,K,OH,0.50 ,10.00 ,544.20 ,10.1016/j.materresbull.2019.04.006,24
217,CoS2@C,27,4,9,1.88,1.18,derived carbon,3D porous,nanoparticles,supported,60.3 ,6.0 ,K,OH,0.45 ,1.00 ,574.00 ,10.1016/j.electacta.2022.140604,25
218,CoS2@C,27,4,9,1.88,1.18,derived carbon,3D porous,nanoparticles,supported,60.3 ,6.0 ,K,OH,0.45 ,2.00 ,444.00 ,10.1016/j.electacta.2022.140604,25
219,CoS2@C,27,4,9,1.88,1.18,derived carbon,3D porous,nanoparticles,supported,60.3 ,6.0 ,K,OH,0.45 ,3.00 ,358.00 ,10.1016/j.electacta.2022.140604,25
220,CoS2@C,27,4,9,1.88,1.18,derived carbon,3D porous,nanoparticles,supported,60.3 ,6.0 ,K,OH,0.45 ,5.00 ,278.00 ,10.1016/j.electacta.2022.140604,25
221,CoS2@C,27,4,9,1.88,1.18,derived carbon,3D porous,nanoparticles,supported,60.3 ,6.0 ,K,OH,0.45 ,10.00 ,188.00 ,10.1016/j.electacta.2022.140604,25
222,CoS2@C,27,4,9,1.88,1.18,derived carbon,3D porous,nanoparticles,supported,60.3 ,6.0 ,K,OH,0.45 ,15.00 ,156.00 ,10.1016/j.electacta.2022.140604,25
223,CoS2@C,27,4,9,1.88,1.18,derived carbon,3D porous,nanoparticles,supported,60.3 ,6.0 ,K,OH,0.45 ,20.00 ,133.00 ,10.1016/j.electacta.2022.140604,25
224,CoS2/MWCNT,27,4,9,1.88,1.18,MWCNT,3D porous,nanosheets,supported,15.7 ,2.0 ,K,OH,0.50 ,2.00 ,535.00 ,10.1016/j.est.2020.102200,26
225,CoS2/MWCNT,27,4,9,1.88,1.18,MWCNT,3D porous,nanosheets,supported,15.7 ,2.0 ,K,OH,0.50 ,3.00 ,496.00 ,10.1016/j.est.2020.102200,26
226,CoS2/MWCNT,27,4,9,1.88,1.18,MWCNT,3D porous,nanosheets,supported,15.7 ,2.0 ,K,OH,0.50 ,5.00 ,462.00 ,10.1016/j.est.2020.102200,26
227,CoS2/MWCNT,27,4,9,1.88,1.18,MWCNT,3D porous,nanosheets,supported,15.7 ,2.0 ,K,OH,0.50 ,10.00 ,324.00 ,10.1016/j.est.2020.102200,26
228,CNT@CoS2-10,27,4,9,1.88,1.18,CNT,1D tubes,spheres,interconnected,109.3 ,6.0 ,K,OH,0.50 ,1.00 ,589.00 ,10.1016/j.jelechem.2021.115570,27
229,CNT@CoS2-10,27,4,9,1.88,1.18,CNT,1D tubes,spheres,interconnected,109.3 ,6.0 ,K,OH,0.50 ,3.00 ,552.00 ,10.1016/j.jelechem.2021.115570,27
230,CNT@CoS2-10,27,4,9,1.88,1.18,CNT,1D tubes,spheres,interconnected,109.3 ,6.0 ,K,OH,0.50 ,5.00 ,530.00 ,10.1016/j.jelechem.2021.115570,27
231,CNT@CoS2-10,27,4,9,1.88,1.18,CNT,1D tubes,spheres,interconnected,109.3 ,6.0 ,K,OH,0.50 ,7.00 ,507.00 ,10.1016/j.jelechem.2021.115570,27
232,CNT@CoS2-10,27,4,9,1.88,1.18,CNT,1D tubes,spheres,interconnected,109.3 ,6.0 ,K,OH,0.50 ,10.00 ,479.00 ,10.1016/j.jelechem.2021.115570,27
233,CNT@CoS2-20,27,4,9,1.88,1.18,CNT,1D tubes,spheres,interconnected,128.4 ,6.0 ,K,OH,0.50 ,1.00 ,822.00 ,10.1016/j.jelechem.2021.115570,27
234,CNT@CoS2-20,27,4,9,1.88,1.18,CNT,1D tubes,spheres,interconnected,128.4 ,6.0 ,K,OH,0.50 ,3.00 ,753.00 ,10.1016/j.jelechem.2021.115570,27
235,CNT@CoS2-20,27,4,9,1.88,1.18,CNT,1D tubes,spheres,interconnected,128.4 ,6.0 ,K,OH,0.50 ,5.00 ,713.00 ,10.1016/j.jelechem.2021.115570,27
236,CNT@CoS2-20,27,4,9,1.88,1.18,CNT,1D tubes,spheres,interconnected,128.4 ,6.0 ,K,OH,0.50 ,7.00 ,682.00 ,10.1016/j.jelechem.2021.115570,27
237,CNT@CoS2-20,27,4,9,1.88,1.18,CNT,1D tubes,spheres,interconnected,128.4 ,6.0 ,K,OH,0.50 ,10.00 ,630.00 ,10.1016/j.jelechem.2021.115570,27
238,CNT@CoS2-30,27,4,9,1.88,1.18,CNT,1D tubes,spheres,interconnected,100.2 ,6.0 ,K,OH,0.50 ,1.00 ,448.00 ,10.1016/j.jelechem.2021.115570,27
239,CNT@CoS2-30,27,4,9,1.88,1.18,CNT,1D tubes,spheres,interconnected,100.2 ,6.0 ,K,OH,0.50 ,3.00 ,427.00 ,10.1016/j.jelechem.2021.115570,27
240,CNT@CoS2-30,27,4,9,1.88,1.18,CNT,1D tubes,spheres,interconnected,100.2 ,6.0 ,K,OH,0.50 ,5.00 ,406.00 ,10.1016/j.jelechem.2021.115570,27
241,CNT@CoS2-30,27,4,9,1.88,1.18,CNT,1D tubes,spheres,interconnected,100.2 ,6.0 ,K,OH,0.50 ,7.00 ,385.00 ,10.1016/j.jelechem.2021.115570,27
242,CNT@CoS2-30,27,4,9,1.88,1.18,CNT,1D tubes,spheres,interconnected,100.2 ,6.0 ,K,OH,0.50 ,10.00 ,348.00 ,10.1016/j.jelechem.2021.115570,27
243,CoS2@NDMC,27,4,9,1.88,1.18,derived carbon,rods,nanoparticles,supported,98.1 ,2.0 ,K,OH,0.45 ,1.00 ,1246.00 ,10.1016/j.jallcom.2021.162773,28
244,CoS2@NDMC,27,4,9,1.88,1.18,derived carbon,rods,nanoparticles,supported,98.1 ,2.0 ,K,OH,0.45 ,2.00 ,1178.00 ,10.1016/j.jallcom.2021.162773,28
245,CoS2@NDMC,27,4,9,1.88,1.18,derived carbon,rods,nanoparticles,supported,98.1 ,2.0 ,K,OH,0.45 ,4.00 ,1088.00 ,10.1016/j.jallcom.2021.162773,28
246,CoS2@NDMC,27,4,9,1.88,1.18,derived carbon,rods,nanoparticles,supported,98.1 ,2.0 ,K,OH,0.45 ,8.00 ,957.00 ,10.1016/j.jallcom.2021.162773,28
247,CoS2@NDMC,27,4,9,1.88,1.18,derived carbon,rods,nanoparticles,supported,98.1 ,2.0 ,K,OH,0.45 ,16.00 ,787.00 ,10.1016/j.jallcom.2021.162773,28
288,CoS2-C@TCL,27,4,9,1.88,1.18,derived carbon,3D porous,nanoparticles,coated,111.3 ,2.0 ,K,OH,0.50 ,1.00 ,1008.00 ,10.1016/j.jpowsour.2016.12.013,32
289,CoS2-C@TCL,27,4,9,1.88,1.18,derived carbon,3D porous,nanoparticles,coated,111.3 ,2.0 ,K,OH,0.50 ,2.00 ,964.00 ,10.1016/j.jpowsour.2016.12.013,32
290,CoS2-C@TCL,27,4,9,1.88,1.18,derived carbon,3D porous,nanoparticles,coated,111.3 ,2.0 ,K,OH,0.50 ,5.00 ,873.00 ,10.1016/j.jpowsour.2016.12.013,32
291,CoS2-C@TCL,27,4,9,1.88,1.18,derived carbon,3D porous,nanoparticles,coated,111.3 ,2.0 ,K,OH,0.50 ,8.00 ,788.00 ,10.1016/j.jpowsour.2016.12.013,32
292,CoS2-C@TCL,27,4,9,1.88,1.18,derived carbon,3D porous,nanoparticles,coated,111.3 ,2.0 ,K,OH,0.50 ,10.00 ,740.00 ,10.1016/j.jpowsour.2016.12.013,32
299,CoS2/CNF,27,4,9,1.88,1.18,CNF,1D fibers,nanoparticles,supported,16.3 ,3.0 ,K,OH,0.45 ,1.00 ,518.40 ,10.1007/s12274-023-5533-1,34
300,CoS2/CNF,27,4,9,1.88,1.18,CNF,1D fibers,nanoparticles,supported,16.3 ,3.0 ,K,OH,0.45 ,2.00 ,397.00 ,10.1007/s12274-023-5533-1,34
301,CoS2/CNF,27,4,9,1.88,1.18,CNF,1D fibers,nanoparticles,supported,16.3 ,3.0 ,K,OH,0.45 ,3.00 ,331.00 ,10.1007/s12274-023-5533-1,34
302,CoS2/CNF,27,4,9,1.88,1.18,CNF,1D fibers,nanoparticles,supported,16.3 ,3.0 ,K,OH,0.45 ,5.00 ,272.00 ,10.1007/s12274-023-5533-1,34
303,CoS2/CNF,27,4,9,1.88,1.18,CNF,1D fibers,nanoparticles,supported,16.3 ,3.0 ,K,OH,0.45 ,10.00 ,215.00 ,10.1007/s12274-023-5533-1,34
304,CoS2/PCNF-0.25,27,4,9,1.88,1.18,CNF,1D fibers,nanoparticles,supported,22.4 ,3.0 ,K,OH,0.45 ,1.00 ,688.80 ,10.1007/s12274-023-5533-1,34
305,CoS2/PCNF-0.25,27,4,9,1.88,1.18,CNF,1D fibers,nanoparticles,supported,22.4 ,3.0 ,K,OH,0.45 ,2.00 ,538.00 ,10.1007/s12274-023-5533-1,34
306,CoS2/PCNF-0.25,27,4,9,1.88,1.18,CNF,1D fibers,nanoparticles,supported,22.4 ,3.0 ,K,OH,0.45 ,3.00 ,456.00 ,10.1007/s12274-023-5533-1,34
307,CoS2/PCNF-0.25,27,4,9,1.88,1.18,CNF,1D fibers,nanoparticles,supported,22.4 ,3.0 ,K,OH,0.45 ,5.00 ,384.00 ,10.1007/s12274-023-5533-1,34
308,CoS2/PCNF-0.25,27,4,9,1.88,1.18,CNF,1D fibers,nanoparticles,supported,22.4 ,3.0 ,K,OH,0.45 ,10.00 ,317.00 ,10.1007/s12274-023-5533-1,34
315,(o)-CoS2@CNT,27,4,9,1.88,1.18,derived carbon & CNT,3D porous,irregular nanoparticles,interconnected,28.0 ,2.0 ,K,OH,0.40 ,0.50 ,146.00 ,10.1021/acs.inorgchem.7b00200,36
316,(o)-CoS2@CNT,27,4,9,1.88,1.18,derived carbon & CNT,3D porous,irregular nanoparticles,interconnected,28.0 ,2.0 ,K,OH,0.40 ,1.00 ,139.00 ,10.1021/acs.inorgchem.7b00200,36
317,(o)-CoS2@CNT,27,4,9,1.88,1.18,derived carbon & CNT,3D porous,irregular nanoparticles,interconnected,28.0 ,2.0 ,K,OH,0.40 ,2.00 ,125.00 ,10.1021/acs.inorgchem.7b00200,36
318,(o)-CoS2@CNT,27,4,9,1.88,1.18,derived carbon & CNT,3D porous,irregular nanoparticles,interconnected,28.0 ,2.0 ,K,OH,0.40 ,5.00 ,112.00 ,10.1021/acs.inorgchem.7b00200,36
319,(o)-CoS2@CNT,27,4,9,1.88,1.18,derived carbon & CNT,3D porous,irregular nanoparticles,interconnected,28.0 ,2.0 ,K,OH,0.40 ,10.00 ,72.00 ,10.1021/acs.inorgchem.7b00200,36
320,(m)-CoS2@CNT,27,4,9,1.88,1.18,derived carbon & CNT,3D porous,irregular nanoparticles,interconnected,8.0 ,2.0 ,K,OH,0.40 ,0.50 ,405.00 ,10.1021/acs.inorgchem.7b00200,36
321,(m)-CoS2@CNT,27,4,9,1.88,1.18,derived carbon & CNT,3D porous,irregular nanoparticles,interconnected,8.0 ,2.0 ,K,OH,0.40 ,1.00 ,385.00 ,10.1021/acs.inorgchem.7b00200,36
322,(m)-CoS2@CNT,27,4,9,1.88,1.18,derived carbon & CNT,3D porous,irregular nanoparticles,interconnected,8.0 ,2.0 ,K,OH,0.40 ,2.00 ,278.00 ,10.1021/acs.inorgchem.7b00200,36
323,(m)-CoS2@CNT,27,4,9,1.88,1.18,derived carbon & CNT,3D porous,irregular nanoparticles,interconnected,8.0 ,2.0 ,K,OH,0.40 ,5.00 ,200.00 ,10.1021/acs.inorgchem.7b00200,36
324,(m)-CoS2@CNT,27,4,9,1.88,1.18,derived carbon & CNT,3D porous,irregular nanoparticles,interconnected,8.0 ,2.0 ,K,OH,0.40 ,10.00 ,158.00 ,10.1021/acs.inorgchem.7b00200,36
325,(p)-CoS2@CNT,27,4,9,1.88,1.18,derived carbon & CNT,3D porous,irregular nanoparticles,interconnected,18.0 ,2.0 ,K,OH,0.40 ,0.50 ,825.00 ,10.1021/acs.inorgchem.7b00200,36
326,(p)-CoS2@CNT,27,4,9,1.88,1.18,derived carbon & CNT,3D porous,irregular nanoparticles,interconnected,18.0 ,2.0 ,K,OH,0.40 ,1.00 ,782.00 ,10.1021/acs.inorgchem.7b00200,36
327,(p)-CoS2@CNT,27,4,9,1.88,1.18,derived carbon & CNT,3D porous,irregular nanoparticles,interconnected,18.0 ,2.0 ,K,OH,0.40 ,2.00 ,550.00 ,10.1021/acs.inorgchem.7b00200,36
328,(p)-CoS2@CNT,27,4,9,1.88,1.18,derived carbon & CNT,3D porous,irregular nanoparticles,interconnected,18.0 ,2.0 ,K,OH,0.40 ,5.00 ,375.00 ,10.1021/acs.inorgchem.7b00200,36
329,(p)-CoS2@CNT,27,4,9,1.88,1.18,derived carbon & CNT,3D porous,irregular nanoparticles,interconnected,18.0 ,2.0 ,K,OH,0.40 ,10.00 ,268.00 ,10.1021/acs.inorgchem.7b00200,36
330,CoS2@MC,27,4,9,1.88,1.18,derived carbon,nanospheres,nanoparticles,supported,208.0 ,2.0 ,K,OH,0.45 ,2.00 ,513.00 ,10.1021/acsami.6b11958,37
331,CoS2@MC,27,4,9,1.88,1.18,derived carbon,nanospheres,nanoparticles,supported,208.0 ,2.0 ,K,OH,0.45 ,5.00 ,434.00 ,10.1021/acsami.6b11958,37
332,CoS2@MC,27,4,9,1.88,1.18,derived carbon,nanospheres,nanoparticles,supported,208.0 ,2.0 ,K,OH,0.45 ,10.00 ,368.00 ,10.1021/acsami.6b11958,37
333,CoS2@MC,27,4,9,1.88,1.18,derived carbon,nanospheres,nanoparticles,supported,208.0 ,2.0 ,K,OH,0.45 ,15.00 ,324.00 ,10.1021/acsami.6b11958,37
334,NS-0.5,28,4,10,1.91,1.17,0,0,hollow nanoparticles,0,24.2 ,2.0 ,Li,OH,0.55 ,5.00 ,1725.00 ,10.1021/acsami.5b07941,38
335,NS-0.5,28,4,10,1.91,1.17,0,0,hollow nanoparticles,0,24.2 ,2.0 ,Li,OH,0.55 ,10.00 ,1584.00 ,10.1021/acsami.5b07941,38
336,NS-0.5,28,4,10,1.91,1.17,0,0,hollow nanoparticles,0,24.2 ,2.0 ,Li,OH,0.55 ,15.00 ,1489.00 ,10.1021/acsami.5b07941,38
337,NS-0.5,28,4,10,1.91,1.17,0,0,hollow nanoparticles,0,24.2 ,2.0 ,Li,OH,0.55 ,20.00 ,1411.00 ,10.1021/acsami.5b07941,38
338,NS-0.5,28,4,10,1.91,1.17,0,0,hollow nanoparticles,0,24.2 ,2.0 ,Li,OH,0.55 ,30.00 ,1293.00 ,10.1021/acsami.5b07941,38
339,NS-0.5,28,4,10,1.91,1.17,0,0,hollow nanoparticles,0,24.2 ,2.0 ,Li,OH,0.55 ,40.00 ,1193.00 ,10.1021/acsami.5b07941,38
340,pyrite NiS2,28,4,10,1.91,1.17,0,0,irregular nanoparticles,0,19.9 ,6.0 ,K,OH,0.55 ,2.00 ,1072.60 ,10.1016/j.est.2020.101852,39
341,pyrite NiS2,28,4,10,1.91,1.17,0,0,irregular nanoparticles,0,19.9 ,6.0 ,K,OH,0.55 ,3.00 ,912.70 ,10.1016/j.est.2020.101852,39
342,pyrite NiS2,28,4,10,1.91,1.17,0,0,irregular nanoparticles,0,19.9 ,6.0 ,K,OH,0.55 ,5.00 ,744.60 ,10.1016/j.est.2020.101852,39
343,pyrite NiS2,28,4,10,1.91,1.17,0,0,irregular nanoparticles,0,19.9 ,6.0 ,K,OH,0.55 ,7.00 ,618.50 ,10.1016/j.est.2020.101852,39
344,pyrite NiS2,28,4,10,1.91,1.17,0,0,irregular nanoparticles,0,19.9 ,6.0 ,K,OH,0.55 ,10.00 ,480.70 ,10.1016/j.est.2020.101852,39
345,NiS2,28,4,10,1.91,1.17,0,0,irregular nanoparticles,0,6.3 ,1.0 ,K,OH,0.45 ,1.00 ,782.67 ,10.1002/cssc.202301148,40
346,NiS2,28,4,10,1.91,1.17,0,0,irregular nanoparticles,0,6.3 ,1.0 ,K,OH,0.45 ,2.00 ,590.44 ,10.1002/cssc.202301148,40
347,NiS2,28,4,10,1.91,1.17,0,0,irregular nanoparticles,0,6.3 ,1.0 ,K,OH,0.45 ,5.00 ,408.00 ,10.1002/cssc.202301148,40
348,NiS2,28,4,10,1.91,1.17,0,0,irregular nanoparticles,0,6.3 ,1.0 ,K,OH,0.45 ,10.00 ,310.00 ,10.1002/cssc.202301148,40
349,NiS2,28,4,10,1.91,1.17,0,0,irregular nanoparticles,0,6.3 ,1.0 ,K,OH,0.45 ,20.00 ,237.33 ,10.1002/cssc.202301148,40
350,NiS2,28,4,10,1.91,1.17,0,0,irregular nanoparticles,0,6.3 ,1.0 ,K,OH,0.45 ,50.00 ,168.67 ,10.1002/cssc.202301148,40
351,NiS2,28,4,10,1.91,1.17,0,0,bulk,0,66.5 ,6.0 ,K,OH,0.45 ,0.50 ,566.00 ,10.1021/acsanm.1c00908,41
352,NiS2,28,4,10,1.91,1.17,0,0,bulk,0,66.5 ,6.0 ,K,OH,0.45 ,1.00 ,536.90 ,10.1021/acsanm.1c00908,41
353,NiS2,28,4,10,1.91,1.17,0,0,bulk,0,66.5 ,6.0 ,K,OH,0.45 ,2.00 ,382.70 ,10.1021/acsanm.1c00908,41
354,NiS2,28,4,10,1.91,1.17,0,0,bulk,0,66.5 ,6.0 ,K,OH,0.45 ,4.00 ,218.60 ,10.1021/acsanm.1c00908,41
355,NiS2,28,4,10,1.91,1.17,0,0,bulk,0,66.5 ,6.0 ,K,OH,0.45 ,6.00 ,112.90 ,10.1021/acsanm.1c00908,41
356,NiS2,28,4,10,1.91,1.17,0,0,bulk,0,66.5 ,6.0 ,K,OH,0.45 ,8.00 ,47.80 ,10.1021/acsanm.1c00908,41
357,NiS2,28,4,10,1.91,1.17,0,0,bulk,0,66.5 ,6.0 ,K,OH,0.45 ,10.00 ,28.80 ,10.1021/acsanm.1c00908,41
365,NiS2,28,4,10,1.91,1.17,0,0,flower-like clusters,0,11.4 ,2.0 ,Li,OH,0.60 ,1.00 ,1355.00 ,10.1021/acs.energyfuels.0c01797,42
366,NiS2,28,4,10,1.91,1.17,0,0,flower-like clusters,0,11.4 ,2.0 ,Li,OH,0.60 ,2.00 ,1240.00 ,10.1021/acs.energyfuels.0c01797,42
367,NiS2,28,4,10,1.91,1.17,0,0,flower-like clusters,0,11.4 ,2.0 ,Li,OH,0.60 ,5.00 ,1133.00 ,10.1021/acs.energyfuels.0c01797,42
368,NiS2,28,4,10,1.91,1.17,0,0,flower-like clusters,0,11.4 ,2.0 ,Li,OH,0.60 ,10.00 ,1050.00 ,10.1021/acs.energyfuels.0c01797,42
369,NiS2,28,4,10,1.91,1.17,0,0,flower-like clusters,0,11.4 ,2.0 ,Li,OH,0.60 ,15.00 ,1000.00 ,10.1021/acs.energyfuels.0c01797,42
370,NiS2,28,4,10,1.91,1.17,0,0,flower-like clusters,0,11.4 ,2.0 ,Li,OH,0.60 ,20.00 ,967.00 ,10.1021/acs.energyfuels.0c01797,42
371,NiS2,28,4,10,1.91,1.17,0,0,hollow rods,0,59.2 ,6.0 ,K,OH,0.55 ,1.00 ,1020.20 ,10.1016/j.jpowsour.2015.09.116,43
372,NiS2,28,4,10,1.91,1.17,0,0,hollow rods,0,59.2 ,6.0 ,K,OH,0.55 ,2.00 ,821.20 ,10.1016/j.jpowsour.2015.09.116,43
373,NiS2,28,4,10,1.91,1.17,0,0,hollow rods,0,59.2 ,6.0 ,K,OH,0.55 ,3.00 ,728.70 ,10.1016/j.jpowsour.2015.09.116,43
374,NiS2,28,4,10,1.91,1.17,0,0,hollow rods,0,59.2 ,6.0 ,K,OH,0.55 ,5.00 ,643.60 ,10.1016/j.jpowsour.2015.09.116,43
375,NiS2,28,4,10,1.91,1.17,0,0,hollow rods,0,59.2 ,6.0 ,K,OH,0.55 ,7.00 ,601.80 ,10.1016/j.jpowsour.2015.09.116,43
376,NiS2,28,4,10,1.91,1.17,0,0,hollow rods,0,59.2 ,6.0 ,K,OH,0.55 ,10.00 ,534.90 ,10.1016/j.jpowsour.2015.09.116,43
377,NiS2,28,4,10,1.91,1.17,0,0,hollow spheres,0,12.4 ,2.0 ,K,OH,0.40 ,2.00 ,1541.00 ,10.1039/C8QI00172C,44
378,NiS2,28,4,10,1.91,1.17,0,0,hollow spheres,0,12.4 ,2.0 ,K,OH,0.40 ,3.00 ,1421.00 ,10.1039/C8QI00172C,44
379,NiS2,28,4,10,1.91,1.17,0,0,hollow spheres,0,12.4 ,2.0 ,K,OH,0.40 ,4.00 ,1349.00 ,10.1039/C8QI00172C,44
380,NiS2,28,4,10,1.91,1.17,0,0,hollow spheres,0,12.4 ,2.0 ,K,OH,0.40 ,8.00 ,1213.00 ,10.1039/C8QI00172C,44
381,NiS2,28,4,10,1.91,1.17,0,0,hollow spheres,0,12.4 ,2.0 ,K,OH,0.40 ,10.00 ,1150.00 ,10.1039/C8QI00172C,44
382,NiS2,28,4,10,1.91,1.17,0,0,hollow spheres,0,12.4 ,2.0 ,K,OH,0.40 ,20.00 ,874.00 ,10.1039/C8QI00172C,44
413,CoS2,27,4,9,1.88,1.18,0,0,irregular nanoparticles,0,25.1 ,2.0 ,K,OH,0.40 ,2.00 ,485.00 ,10.1039/C8QI00172C,44
414,CoS2,27,4,9,1.88,1.18,0,0,irregular nanoparticles,0,25.1 ,2.0 ,K,OH,0.40 ,3.00 ,464.00 ,10.1039/C8QI00172C,44
415,CoS2,27,4,9,1.88,1.18,0,0,irregular nanoparticles,0,25.1 ,2.0 ,K,OH,0.40 ,4.00 ,446.00 ,10.1039/C8QI00172C,44
416,CoS2,27,4,9,1.88,1.18,0,0,irregular nanoparticles,0,25.1 ,2.0 ,K,OH,0.40 ,8.00 ,375.00 ,10.1039/C8QI00172C,44
417,CoS2,27,4,9,1.88,1.18,0,0,irregular nanoparticles,0,25.1 ,2.0 ,K,OH,0.40 ,10.00 ,354.00 ,10.1039/C8QI00172C,44
418,CoS2,27,4,9,1.88,1.18,0,0,irregular nanoparticles,0,25.1 ,2.0 ,K,OH,0.40 ,20.00 ,254.00 ,10.1039/C8QI00172C,44
419,TD-NiS2/G-0,28,4,10,1.91,1.17,Graphene,rods,irregular nanoparticles,embedded,46.0 ,6.0 ,K,OH,0.50 ,1.00 ,1443.00 ,10.1016/j.jpcs.2022.110716,45
420,TD-NiS2/G-0,28,4,10,1.91,1.17,Graphene,rods,irregular nanoparticles,embedded,46.0 ,6.0 ,K,OH,0.50 ,2.00 ,1027.00 ,10.1016/j.jpcs.2022.110716,45
421,TD-NiS2/G-0,28,4,10,1.91,1.17,Graphene,rods,irregular nanoparticles,embedded,46.0 ,6.0 ,K,OH,0.50 ,5.00 ,729.00 ,10.1016/j.jpcs.2022.110716,45
422,TD-NiS2/G-0,28,4,10,1.91,1.17,Graphene,rods,irregular nanoparticles,embedded,46.0 ,6.0 ,K,OH,0.50 ,10.00 ,475.00 ,10.1016/j.jpcs.2022.110716,45
423,TD-NiS2/G-0,28,4,10,1.91,1.17,Graphene,rods,irregular nanoparticles,embedded,46.0 ,6.0 ,K,OH,0.50 ,20.00 ,239.00 ,10.1016/j.jpcs.2022.110716,45
424,TD-NiS2/G-1,28,4,10,1.91,1.17,Graphene,rods,irregular nanoparticles,embedded,126.0 ,6.0 ,K,OH,0.50 ,1.00 ,1652.00 ,10.1016/j.jpcs.2022.110716,45
425,TD-NiS2/G-1,28,4,10,1.91,1.17,Graphene,rods,irregular nanoparticles,embedded,126.0 ,6.0 ,K,OH,0.50 ,2.00 ,1155.00 ,10.1016/j.jpcs.2022.110716,45
426,TD-NiS2/G-1,28,4,10,1.91,1.17,Graphene,rods,irregular nanoparticles,embedded,126.0 ,6.0 ,K,OH,0.50 ,5.00 ,926.00 ,10.1016/j.jpcs.2022.110716,45
427,TD-NiS2/G-1,28,4,10,1.91,1.17,Graphene,rods,irregular nanoparticles,embedded,126.0 ,6.0 ,K,OH,0.50 ,10.00 ,768.00 ,10.1016/j.jpcs.2022.110716,45
428,TD-NiS2/G-1,28,4,10,1.91,1.17,Graphene,rods,irregular nanoparticles,embedded,126.0 ,6.0 ,K,OH,0.50 ,20.00 ,594.00 ,10.1016/j.jpcs.2022.110716,45
429,TD-NiS2/G-2,28,4,10,1.91,1.17,Graphene,rods,irregular nanoparticles,embedded,111.0 ,6.0 ,K,OH,0.50 ,1.00 ,1467.00 ,10.1016/j.jpcs.2022.110716,45
430,TD-NiS2/G-2,28,4,10,1.91,1.17,Graphene,rods,irregular nanoparticles,embedded,111.0 ,6.0 ,K,OH,0.50 ,2.00 ,1061.00 ,10.1016/j.jpcs.2022.110716,45
431,TD-NiS2/G-2,28,4,10,1.91,1.17,Graphene,rods,irregular nanoparticles,embedded,111.0 ,6.0 ,K,OH,0.50 ,5.00 ,864.00 ,10.1016/j.jpcs.2022.110716,45
