Repository: YYCHEN2001/MS2_C

File: 0_raw_data/dataset_ms2_c_reduced.csv (part 2 of 2)
Index,Name,Z,Period,Group,EN,CR,CM_type,CM_morph,MS2_morph,CP_morph,SSA,C,Cation,Anion,PW,CD,Cs,Ref,Ref_index
432,TD-NiS2/G-2,28,4,10,1.91,1.17,Graphene,rods,irregular nanoparticles,embedded,111.0 ,6.0 ,K,OH,0.50 ,10.00 ,684.00 ,10.1016/j.jpcs.2022.110716,45
433,TD-NiS2/G-2,28,4,10,1.91,1.17,Graphene,rods,irregular nanoparticles,embedded,111.0 ,6.0 ,K,OH,0.50 ,20.00 ,406.00 ,10.1016/j.jpcs.2022.110716,45
434,TD-NiS2/G-3,28,4,10,1.91,1.17,Graphene,rods,irregular nanoparticles,embedded,87.0 ,6.0 ,K,OH,0.50 ,1.00 ,1362.00 ,10.1016/j.jpcs.2022.110716,45
435,TD-NiS2/G-3,28,4,10,1.91,1.17,Graphene,rods,irregular nanoparticles,embedded,87.0 ,6.0 ,K,OH,0.50 ,2.00 ,968.00 ,10.1016/j.jpcs.2022.110716,45
436,TD-NiS2/G-3,28,4,10,1.91,1.17,Graphene,rods,irregular nanoparticles,embedded,87.0 ,6.0 ,K,OH,0.50 ,5.00 ,734.00 ,10.1016/j.jpcs.2022.110716,45
437,TD-NiS2/G-3,28,4,10,1.91,1.17,Graphene,rods,irregular nanoparticles,embedded,87.0 ,6.0 ,K,OH,0.50 ,10.00 ,556.00 ,10.1016/j.jpcs.2022.110716,45
438,TD-NiS2/G-3,28,4,10,1.91,1.17,Graphene,rods,irregular nanoparticles,embedded,87.0 ,6.0 ,K,OH,0.50 ,20.00 ,345.00 ,10.1016/j.jpcs.2022.110716,45
439,NiS2/CNS@N-CNTs,28,4,10,1.91,1.17,derived carbon & CNT,1D fibers,irregular nanoparticles,interconnected,62.6 ,6.0 ,K,OH,0.50 ,0.50 ,500.00 ,10.1021/acsaem.4c01014,46
440,NiS2/CNS@N-CNTs,28,4,10,1.91,1.17,derived carbon & CNT,1D fibers,irregular nanoparticles,interconnected,62.6 ,6.0 ,K,OH,0.50 ,1.00 ,456.00 ,10.1021/acsaem.4c01014,46
441,NiS2/CNS@N-CNTs,28,4,10,1.91,1.17,derived carbon & CNT,1D fibers,irregular nanoparticles,interconnected,62.6 ,6.0 ,K,OH,0.50 ,2.00 ,408.00 ,10.1021/acsaem.4c01014,46
442,NiS2/CNS@N-CNTs,28,4,10,1.91,1.17,derived carbon & CNT,1D fibers,irregular nanoparticles,interconnected,62.6 ,6.0 ,K,OH,0.50 ,3.00 ,376.20 ,10.1021/acsaem.4c01014,46
443,NiS2/CNS@N-CNTs,28,4,10,1.91,1.17,derived carbon & CNT,1D fibers,irregular nanoparticles,interconnected,62.6 ,6.0 ,K,OH,0.50 ,5.00 ,330.00 ,10.1021/acsaem.4c01014,46
444,NiS2,28,4,10,1.91,1.17,0,0,bulk,0,18.5 ,6.0 ,K,OH,0.40 ,3.00 ,834.00 ,10.1016/j.compositesb.2019.107373,47
481,NiS2/CC,28,4,10,1.91,1.17,CC,1D fibers,flower-like clusters,supported,72.6 ,3.0 ,K,OH,0.40 ,0.40 ,1168.00 ,10.1016/j.carbon.2022.07.032,49
482,NiS2/CC,28,4,10,1.91,1.17,CC,1D fibers,flower-like clusters,supported,72.6 ,3.0 ,K,OH,0.40 ,0.80 ,1074.00 ,10.1016/j.carbon.2022.07.032,49
483,NiS2/CC,28,4,10,1.91,1.17,CC,1D fibers,flower-like clusters,supported,72.6 ,3.0 ,K,OH,0.40 ,1.00 ,868.00 ,10.1016/j.carbon.2022.07.032,49
484,NiS2/CC,28,4,10,1.91,1.17,CC,1D fibers,flower-like clusters,supported,72.6 ,3.0 ,K,OH,0.40 ,2.00 ,679.00 ,10.1016/j.carbon.2022.07.032,49
485,NiS2/CC,28,4,10,1.91,1.17,CC,1D fibers,flower-like clusters,supported,72.6 ,3.0 ,K,OH,0.40 ,5.00 ,582.00 ,10.1016/j.carbon.2022.07.032,49
486,2NCC,28,4,10,1.91,1.17,derived carbon & CNT,3D porous,spheres,interconnected,12.0 ,2.0 ,K,OH,0.50 ,0.50 ,650.00 ,10.1016/j.electacta.2023.142920,50
487,2NCC,28,4,10,1.91,1.17,derived carbon & CNT,3D porous,spheres,interconnected,12.0 ,2.0 ,K,OH,0.50 ,1.00 ,643.00 ,10.1016/j.electacta.2023.142920,50
488,2NCC,28,4,10,1.91,1.17,derived carbon & CNT,3D porous,spheres,interconnected,12.0 ,2.0 ,K,OH,0.50 ,2.00 ,614.00 ,10.1016/j.electacta.2023.142920,50
489,2NCC,28,4,10,1.91,1.17,derived carbon & CNT,3D porous,spheres,interconnected,12.0 ,2.0 ,K,OH,0.50 ,3.00 ,584.00 ,10.1016/j.electacta.2023.142920,50
490,2NCC,28,4,10,1.91,1.17,derived carbon & CNT,3D porous,spheres,interconnected,12.0 ,2.0 ,K,OH,0.50 ,4.00 ,546.00 ,10.1016/j.electacta.2023.142920,50
491,2NCC,28,4,10,1.91,1.17,derived carbon & CNT,3D porous,spheres,interconnected,12.0 ,2.0 ,K,OH,0.50 ,5.00 ,509.00 ,10.1016/j.electacta.2023.142920,50
492,4NCC,28,4,10,1.91,1.17,derived carbon & CNT,3D porous,spheres,interconnected,43.5 ,2.0 ,K,OH,0.50 ,0.50 ,901.00 ,10.1016/j.electacta.2023.142920,50
493,4NCC,28,4,10,1.91,1.17,derived carbon & CNT,3D porous,spheres,interconnected,43.5 ,2.0 ,K,OH,0.50 ,1.00 ,895.00 ,10.1016/j.electacta.2023.142920,50
494,4NCC,28,4,10,1.91,1.17,derived carbon & CNT,3D porous,spheres,interconnected,43.5 ,2.0 ,K,OH,0.50 ,2.00 ,848.00 ,10.1016/j.electacta.2023.142920,50
495,4NCC,28,4,10,1.91,1.17,derived carbon & CNT,3D porous,spheres,interconnected,43.5 ,2.0 ,K,OH,0.50 ,3.00 ,800.00 ,10.1016/j.electacta.2023.142920,50
496,4NCC,28,4,10,1.91,1.17,derived carbon & CNT,3D porous,spheres,interconnected,43.5 ,2.0 ,K,OH,0.50 ,4.00 ,736.00 ,10.1016/j.electacta.2023.142920,50
497,4NCC,28,4,10,1.91,1.17,derived carbon & CNT,3D porous,spheres,interconnected,43.5 ,2.0 ,K,OH,0.50 ,5.00 ,672.00 ,10.1016/j.electacta.2023.142920,50
498,6NCC,28,4,10,1.91,1.17,derived carbon & CNT,3D porous,spheres,interconnected,52.2 ,2.0 ,K,OH,0.50 ,0.50 ,1573.00 ,10.1016/j.electacta.2023.142920,50
499,6NCC,28,4,10,1.91,1.17,derived carbon & CNT,3D porous,spheres,interconnected,52.2 ,2.0 ,K,OH,0.50 ,1.00 ,1430.00 ,10.1016/j.electacta.2023.142920,50
500,6NCC,28,4,10,1.91,1.17,derived carbon & CNT,3D porous,spheres,interconnected,52.2 ,2.0 ,K,OH,0.50 ,2.00 ,1251.00 ,10.1016/j.electacta.2023.142920,50
501,6NCC,28,4,10,1.91,1.17,derived carbon & CNT,3D porous,spheres,interconnected,52.2 ,2.0 ,K,OH,0.50 ,3.00 ,1128.00 ,10.1016/j.electacta.2023.142920,50
502,6NCC,28,4,10,1.91,1.17,derived carbon & CNT,3D porous,spheres,interconnected,52.2 ,2.0 ,K,OH,0.50 ,4.00 ,1024.00 ,10.1016/j.electacta.2023.142920,50
503,6NCC,28,4,10,1.91,1.17,derived carbon & CNT,3D porous,spheres,interconnected,52.2 ,2.0 ,K,OH,0.50 ,5.00 ,930.00 ,10.1016/j.electacta.2023.142920,50
504,8NCC,28,4,10,1.91,1.17,derived carbon & CNT,3D porous,spheres,interconnected,37.7 ,2.0 ,K,OH,0.50 ,0.50 ,729.00 ,10.1016/j.electacta.2023.142920,50
505,8NCC,28,4,10,1.91,1.17,derived carbon & CNT,3D porous,spheres,interconnected,37.7 ,2.0 ,K,OH,0.50 ,1.00 ,678.00 ,10.1016/j.electacta.2023.142920,50
506,8NCC,28,4,10,1.91,1.17,derived carbon & CNT,3D porous,spheres,interconnected,37.7 ,2.0 ,K,OH,0.50 ,2.00 ,614.00 ,10.1016/j.electacta.2023.142920,50
507,8NCC,28,4,10,1.91,1.17,derived carbon & CNT,3D porous,spheres,interconnected,37.7 ,2.0 ,K,OH,0.50 ,3.00 ,549.00 ,10.1016/j.electacta.2023.142920,50
508,8NCC,28,4,10,1.91,1.17,derived carbon & CNT,3D porous,spheres,interconnected,37.7 ,2.0 ,K,OH,0.50 ,4.00 ,478.00 ,10.1016/j.electacta.2023.142920,50
509,8NCC,28,4,10,1.91,1.17,derived carbon & CNT,3D porous,spheres,interconnected,37.7 ,2.0 ,K,OH,0.50 ,5.00 ,419.00 ,10.1016/j.electacta.2023.142920,50
510,NiS2@HCS,28,4,10,1.91,1.17,derived carbon,3D porous,hollow spheres,coated,18.0 ,2.0 ,K,OH,0.40 ,1.00 ,1707.50 ,10.1016/j.apsusc.2022.154989,51
511,NiS2@HCS,28,4,10,1.91,1.17,derived carbon,3D porous,hollow spheres,coated,18.0 ,2.0 ,K,OH,0.40 ,10.00 ,701.25 ,10.1016/j.apsusc.2022.154989,51
512,PProDOT/NiS2@HCS,28,4,10,1.91,1.17,derived carbon,3D porous,hollow spheres,coated,24.0 ,2.0 ,K,OH,0.40 ,1.00 ,1843.25 ,10.1016/j.apsusc.2022.154989,51
513,PProDOT/NiS2@HCS,28,4,10,1.91,1.17,derived carbon,3D porous,hollow spheres,coated,24.0 ,2.0 ,K,OH,0.40 ,2.00 ,1742.75 ,10.1016/j.apsusc.2022.154989,51
514,PProDOT/NiS2@HCS,28,4,10,1.91,1.17,derived carbon,3D porous,hollow spheres,coated,24.0 ,2.0 ,K,OH,0.40 ,3.00 ,1661.00 ,10.1016/j.apsusc.2022.154989,51
515,PProDOT/NiS2@HCS,28,4,10,1.91,1.17,derived carbon,3D porous,hollow spheres,coated,24.0 ,2.0 ,K,OH,0.40 ,5.00 ,1537.00 ,10.1016/j.apsusc.2022.154989,51
516,PProDOT/NiS2@HCS,28,4,10,1.91,1.17,derived carbon,3D porous,hollow spheres,coated,24.0 ,2.0 ,K,OH,0.40 ,7.00 ,1414.25 ,10.1016/j.apsusc.2022.154989,51
517,PProDOT/NiS2@HCS,28,4,10,1.91,1.17,derived carbon,3D porous,hollow spheres,coated,24.0 ,2.0 ,K,OH,0.40 ,10.00 ,1280.25 ,10.1016/j.apsusc.2022.154989,51
518,PProDOT/NiS2@HCS,28,4,10,1.91,1.17,derived carbon,3D porous,hollow spheres,coated,24.0 ,2.0 ,K,OH,0.40 ,15.00 ,1121.50 ,10.1016/j.apsusc.2022.154989,51
519,ZrS2,40,5,4,1.33,1.64,0,0,bulk,0,32.0 ,2.0 ,K,OH,0.65 ,1.00 ,813.50 ,10.1016/j.diamond.2024.111484,52
520,ZrS2,40,5,4,1.33,1.64,0,0,bulk,0,32.0 ,2.0 ,K,OH,0.65 ,1.00 ,638.00 ,10.1016/j.diamond.2024.111484,52
521,ZrS2,40,5,4,1.33,1.64,0,0,bulk,0,32.0 ,2.0 ,K,OH,0.65 ,1.00 ,515.00 ,10.1016/j.diamond.2024.111484,52
522,ZrS2@rGO,40,5,4,1.33,1.64,RGO,2D nanosheets,bulk,supported,59.0 ,2.0 ,K,OH,0.65 ,1.00 ,1238.00 ,10.1016/j.diamond.2024.111484,52
523,ZrS2@rGO,40,5,4,1.33,1.64,RGO,2D nanosheets,bulk,supported,59.0 ,2.0 ,K,OH,0.65 ,2.00 ,784.00 ,10.1016/j.diamond.2024.111484,52
524,ZrS2@rGO,40,5,4,1.33,1.64,RGO,2D nanosheets,bulk,supported,59.0 ,2.0 ,K,OH,0.65 ,3.00 ,565.00 ,10.1016/j.diamond.2024.111484,52
525,OA-MoS2,42,5,6,2.16,1.46,0,0,flower-like clusters,0,12.7 ,1.0 ,Na,SO4,0.50 ,1.00 ,100.00 ,10.1016/j.mtchem.2024.102002,53
526,OA-MoS2,42,5,6,2.16,1.46,0,0,flower-like clusters,0,12.7 ,1.0 ,Na,SO4,0.50 ,2.00 ,89.00 ,10.1016/j.mtchem.2024.102002,53
527,OA-MoS2,42,5,6,2.16,1.46,0,0,flower-like clusters,0,12.7 ,1.0 ,Na,SO4,0.50 ,3.00 ,83.00 ,10.1016/j.mtchem.2024.102002,53
528,OA-MoS2,42,5,6,2.16,1.46,0,0,flower-like clusters,0,12.7 ,1.0 ,Na,SO4,0.50 ,5.00 ,77.00 ,10.1016/j.mtchem.2024.102002,53
529,OA-MoS2,42,5,6,2.16,1.46,0,0,flower-like clusters,0,12.7 ,1.0 ,Na,SO4,0.50 ,7.00 ,72.00 ,10.1016/j.mtchem.2024.102002,53
530,OA-MoS2,42,5,6,2.16,1.46,0,0,flower-like clusters,0,12.7 ,1.0 ,Na,SO4,0.50 ,10.00 ,66.00 ,10.1016/j.mtchem.2024.102002,53
531,OA-MoS2,42,5,6,2.16,1.46,0,0,flower-like clusters,0,12.7 ,1.0 ,Na,SO4,0.50 ,15.00 ,58.00 ,10.1016/j.mtchem.2024.102002,53
532,OA-MoS2,42,5,6,2.16,1.46,0,0,flower-like clusters,0,12.7 ,1.0 ,Na,SO4,0.50 ,20.00 ,52.00 ,10.1016/j.mtchem.2024.102002,53
533,CA-MoS2,42,5,6,2.16,1.46,0,0,flower-like clusters,0,19.5 ,1.0 ,Na,SO4,0.50 ,1.00 ,180.00 ,10.1016/j.mtchem.2024.102002,53
534,CA-MoS2,42,5,6,2.16,1.46,0,0,flower-like clusters,0,19.5 ,1.0 ,Na,SO4,0.50 ,2.00 ,141.00 ,10.1016/j.mtchem.2024.102002,53
535,CA-MoS2,42,5,6,2.16,1.46,0,0,flower-like clusters,0,19.5 ,1.0 ,Na,SO4,0.50 ,3.00 ,130.00 ,10.1016/j.mtchem.2024.102002,53
536,CA-MoS2,42,5,6,2.16,1.46,0,0,flower-like clusters,0,19.5 ,1.0 ,Na,SO4,0.50 ,5.00 ,119.00 ,10.1016/j.mtchem.2024.102002,53
537,CA-MoS2,42,5,6,2.16,1.46,0,0,flower-like clusters,0,19.5 ,1.0 ,Na,SO4,0.50 ,7.00 ,113.00 ,10.1016/j.mtchem.2024.102002,53
538,CA-MoS2,42,5,6,2.16,1.46,0,0,flower-like clusters,0,19.5 ,1.0 ,Na,SO4,0.50 ,10.00 ,105.00 ,10.1016/j.mtchem.2024.102002,53
539,CA-MoS2,42,5,6,2.16,1.46,0,0,flower-like clusters,0,19.5 ,1.0 ,Na,SO4,0.50 ,15.00 ,95.00 ,10.1016/j.mtchem.2024.102002,53
540,CA-MoS2,42,5,6,2.16,1.46,0,0,flower-like clusters,0,19.5 ,1.0 ,Na,SO4,0.50 ,20.00 ,86.00 ,10.1016/j.mtchem.2024.102002,53
541,MoS2,42,5,6,2.16,1.46,0,0,nanosheets,0,22.0 ,1.0 ,H,SO4,0.70 ,0.50 ,148.00 ,10.1016/j.jallcom.2019.05.240,54
542,MoS2,42,5,6,2.16,1.46,0,0,nanosheets,0,22.0 ,1.0 ,H,SO4,0.70 ,1.00 ,136.00 ,10.1016/j.jallcom.2019.05.240,54
543,MoS2,42,5,6,2.16,1.46,0,0,nanosheets,0,22.0 ,1.0 ,H,SO4,0.70 ,2.00 ,123.00 ,10.1016/j.jallcom.2019.05.240,54
544,MoS2,42,5,6,2.16,1.46,0,0,nanosheets,0,22.0 ,1.0 ,H,SO4,0.70 ,5.00 ,113.00 ,10.1016/j.jallcom.2019.05.240,54
545,MoS2,42,5,6,2.16,1.46,0,0,nanosheets,0,22.0 ,1.0 ,H,SO4,0.70 ,10.00 ,102.00 ,10.1016/j.jallcom.2019.05.240,54
546,MoS2,42,5,6,2.16,1.46,0,0,nanosheets,0,22.0 ,1.0 ,H,SO4,0.70 ,20.00 ,97.00 ,10.1016/j.jallcom.2019.05.240,54
547,MoS2,42,5,6,2.16,1.46,0,0,nanosheets,0,22.0 ,1.0 ,H,SO4,0.70 ,30.00 ,94.00 ,10.1016/j.jallcom.2019.05.240,54
552,MoS2,42,5,6,2.16,1.46,0,0,flower-like clusters,0,21.1 ,1.0 ,Na,SO4,1.00 ,1.00 ,129.20 ,10.1016/j.electacta.2014.04.007,56
553,MoS2,42,5,6,2.16,1.46,0,0,flower-like clusters,0,21.1 ,1.0 ,Na,SO4,1.00 ,1.50 ,115.10 ,10.1016/j.electacta.2014.04.007,56
554,MoS2,42,5,6,2.16,1.46,0,0,flower-like clusters,0,21.1 ,1.0 ,Na,SO4,1.00 ,3.00 ,102.30 ,10.1016/j.electacta.2014.04.007,56
555,MoS2,42,5,6,2.16,1.46,0,0,flower-like clusters,0,21.1 ,1.0 ,Na,SO4,1.00 ,5.00 ,92.00 ,10.1016/j.electacta.2014.04.007,56
556,MoS2,42,5,6,2.16,1.46,0,0,flower-like clusters,0,21.1 ,1.0 ,Na,SO4,1.00 ,10.00 ,73.80 ,10.1016/j.electacta.2014.04.007,56
557,MoS2,42,5,6,2.16,1.46,0,0,nanosheets,0,6.6 ,1.0 ,Na,SO4,1.00 ,0.10 ,226.10 ,10.1039/C5DT04832J,57
558,MoS2,42,5,6,2.16,1.46,0,0,nanosheets,0,6.6 ,1.0 ,Na,SO4,1.00 ,0.20 ,150.70 ,10.1039/C5DT04832J,57
559,MoS2,42,5,6,2.16,1.46,0,0,nanosheets,0,6.6 ,1.0 ,Na,SO4,1.00 ,0.30 ,133.80 ,10.1039/C5DT04832J,57
560,MoS2,42,5,6,2.16,1.46,0,0,nanosheets,0,6.6 ,1.0 ,Na,SO4,1.00 ,0.50 ,101.50 ,10.1039/C5DT04832J,57
561,MoS2,42,5,6,2.16,1.46,0,0,nanosheets,0,6.6 ,1.0 ,Na,SO4,1.00 ,0.60 ,85.40 ,10.1039/C5DT04832J,57
562,MoS2,42,5,6,2.16,1.46,0,0,nanosheets,0,6.6 ,1.0 ,Na,SO4,1.00 ,0.70 ,75.30 ,10.1039/C5DT04832J,57
563,MoS2,42,5,6,2.16,1.46,0,0,nanosheets,0,6.6 ,1.0 ,Na,SO4,1.00 ,1.00 ,34.60 ,10.1039/C5DT04832J,57
571,MSRCF-24,42,5,6,2.16,1.46,CNF,1D fibers,flower-like clusters,supported,115.0 ,1.0 ,Na,SO4,0.70 ,0.50 ,225.00 ,10.1016/j.carbon.2017.11.052,58
572,MSRCF-24,42,5,6,2.16,1.46,CNF,1D fibers,flower-like clusters,supported,115.0 ,1.0 ,Na,SO4,0.70 ,1.00 ,214.80 ,10.1016/j.carbon.2017.11.052,58
573,MSRCF-24,42,5,6,2.16,1.46,CNF,1D fibers,flower-like clusters,supported,115.0 ,1.0 ,Na,SO4,0.70 ,2.00 ,131.00 ,10.1016/j.carbon.2017.11.052,58
574,MSRCF-24,42,5,6,2.16,1.46,CNF,1D fibers,flower-like clusters,supported,115.0 ,1.0 ,Na,SO4,0.70 ,3.00 ,120.00 ,10.1016/j.carbon.2017.11.052,58
575,MSRCF-24,42,5,6,2.16,1.46,CNF,1D fibers,flower-like clusters,supported,115.0 ,1.0 ,Na,SO4,0.70 ,4.00 ,112.00 ,10.1016/j.carbon.2017.11.052,58
576,MSRCF-24,42,5,6,2.16,1.46,CNF,1D fibers,flower-like clusters,supported,115.0 ,1.0 ,Na,SO4,0.70 ,5.00 ,106.00 ,10.1016/j.carbon.2017.11.052,58
577,pure MoS2,42,5,6,2.16,1.46,0,0,flower-like clusters,0,30.0 ,3.0 ,K,OH,0.42 ,1.00 ,159.00 ,10.1002/slct.202001443,59
578,pure MoS2,42,5,6,2.16,1.46,0,0,flower-like clusters,0,30.0 ,3.0 ,K,OH,0.42 ,2.00 ,149.00 ,10.1002/slct.202001443,59
579,pure MoS2,42,5,6,2.16,1.46,0,0,flower-like clusters,0,30.0 ,3.0 ,K,OH,0.42 ,3.00 ,135.00 ,10.1002/slct.202001443,59
580,pure MoS2,42,5,6,2.16,1.46,0,0,flower-like clusters,0,30.0 ,3.0 ,K,OH,0.42 ,5.00 ,124.00 ,10.1002/slct.202001443,59
581,pure MoS2,42,5,6,2.16,1.46,0,0,flower-like clusters,0,30.0 ,3.0 ,K,OH,0.42 ,10.00 ,112.00 ,10.1002/slct.202001443,59
582,pure MoS2,42,5,6,2.16,1.46,0,0,flower-like clusters,0,30.0 ,3.0 ,K,OH,0.42 ,20.00 ,99.00 ,10.1002/slct.202001443,59
583,MoS2/C(3:1),42,5,6,2.16,1.46,derived carbon,nanoparticles,flower-like clusters,embedded,39.4 ,3.0 ,K,OH,0.42 ,1.00 ,452.70 ,10.1002/slct.202001443,59
584,MoS2/C(3:1),42,5,6,2.16,1.46,derived carbon,nanoparticles,flower-like clusters,embedded,39.4 ,3.0 ,K,OH,0.42 ,2.00 ,404.30 ,10.1002/slct.202001443,59
585,MoS2/C(3:1),42,5,6,2.16,1.46,derived carbon,nanoparticles,flower-like clusters,embedded,39.4 ,3.0 ,K,OH,0.42 ,3.00 ,395.40 ,10.1002/slct.202001443,59
586,MoS2/C(3:1),42,5,6,2.16,1.46,derived carbon,nanoparticles,flower-like clusters,embedded,39.4 ,3.0 ,K,OH,0.42 ,5.00 ,386.30 ,10.1002/slct.202001443,59
587,MoS2/C(3:1),42,5,6,2.16,1.46,derived carbon,nanoparticles,flower-like clusters,embedded,39.4 ,3.0 ,K,OH,0.42 ,10.00 ,318.10 ,10.1002/slct.202001443,59
588,MoS2/C(3:1),42,5,6,2.16,1.46,derived carbon,nanoparticles,flower-like clusters,embedded,39.4 ,3.0 ,K,OH,0.42 ,20.00 ,272.70 ,10.1002/slct.202001443,59
589,MoS2,42,5,6,2.16,1.46,0,0,flower-like clusters,0,9.3 ,6.0 ,K,OH,0.50 ,2.00 ,109.00 ,10.1016/j.jcis.2016.10.095,60
590,MoS2,42,5,6,2.16,1.46,0,0,flower-like clusters,0,9.3 ,6.0 ,K,OH,0.50 ,5.00 ,100.00 ,10.1016/j.jcis.2016.10.095,60
591,MoS2,42,5,6,2.16,1.46,0,0,flower-like clusters,0,9.3 ,6.0 ,K,OH,0.50 ,10.00 ,75.00 ,10.1016/j.jcis.2016.10.095,60
592,MoS2,42,5,6,2.16,1.46,0,0,flower-like clusters,0,9.3 ,6.0 ,K,OH,0.50 ,15.00 ,61.00 ,10.1016/j.jcis.2016.10.095,60
593,MoS2_50mg GF,42,5,6,2.16,1.46,Graphene,2D nanosheets,flower-like clusters,supported,10.3 ,6.0 ,K,OH,0.50 ,2.00 ,132.00 ,10.1016/j.jcis.2016.10.095,60
594,MoS2_50mg GF,42,5,6,2.16,1.46,Graphene,2D nanosheets,flower-like clusters,supported,10.3 ,6.0 ,K,OH,0.50 ,5.00 ,111.00 ,10.1016/j.jcis.2016.10.095,60
595,MoS2_50mg GF,42,5,6,2.16,1.46,Graphene,2D nanosheets,flower-like clusters,supported,10.3 ,6.0 ,K,OH,0.50 ,10.00 ,89.00 ,10.1016/j.jcis.2016.10.095,60
596,MoS2_50mg GF,42,5,6,2.16,1.46,Graphene,2D nanosheets,flower-like clusters,supported,10.3 ,6.0 ,K,OH,0.50 ,15.00 ,66.00 ,10.1016/j.jcis.2016.10.095,60
597,MoS2_100mg GF,42,5,6,2.16,1.46,Graphene,2D nanosheets,flower-like clusters,supported,15.0 ,6.0 ,K,OH,0.50 ,2.00 ,145.00 ,10.1016/j.jcis.2016.10.095,60
598,MoS2_100mg GF,42,5,6,2.16,1.46,Graphene,2D nanosheets,flower-like clusters,supported,15.0 ,6.0 ,K,OH,0.50 ,5.00 ,132.00 ,10.1016/j.jcis.2016.10.095,60
599,MoS2_100mg GF,42,5,6,2.16,1.46,Graphene,2D nanosheets,flower-like clusters,supported,15.0 ,6.0 ,K,OH,0.50 ,10.00 ,111.00 ,10.1016/j.jcis.2016.10.095,60
600,MoS2_100mg GF,42,5,6,2.16,1.46,Graphene,2D nanosheets,flower-like clusters,supported,15.0 ,6.0 ,K,OH,0.50 ,15.00 ,98.00 ,10.1016/j.jcis.2016.10.095,60
601,MoS2_150mg GF,42,5,6,2.16,1.46,Graphene,2D nanosheets,flower-like clusters,supported,26.1 ,6.0 ,K,OH,0.50 ,2.00 ,212.00 ,10.1016/j.jcis.2016.10.095,60
602,MoS2_150mg GF,42,5,6,2.16,1.46,Graphene,2D nanosheets,flower-like clusters,supported,26.1 ,6.0 ,K,OH,0.50 ,5.00 ,155.00 ,10.1016/j.jcis.2016.10.095,60
603,MoS2_150mg GF,42,5,6,2.16,1.46,Graphene,2D nanosheets,flower-like clusters,supported,26.1 ,6.0 ,K,OH,0.50 ,10.00 ,133.00 ,10.1016/j.jcis.2016.10.095,60
604,MoS2_150mg GF,42,5,6,2.16,1.46,Graphene,2D nanosheets,flower-like clusters,supported,26.1 ,6.0 ,K,OH,0.50 ,15.00 ,105.00 ,10.1016/j.jcis.2016.10.095,60
605,MoS2_200mg GF,42,5,6,2.16,1.46,Graphene,2D nanosheets,flower-like clusters,supported,13.3 ,6.0 ,K,OH,0.50 ,2.00 ,199.00 ,10.1016/j.jcis.2016.10.095,60
606,MoS2_200mg GF,42,5,6,2.16,1.46,Graphene,2D nanosheets,flower-like clusters,supported,13.3 ,6.0 ,K,OH,0.50 ,5.00 ,136.00 ,10.1016/j.jcis.2016.10.095,60
607,MoS2_200mg GF,42,5,6,2.16,1.46,Graphene,2D nanosheets,flower-like clusters,supported,13.3 ,6.0 ,K,OH,0.50 ,10.00 ,120.00 ,10.1016/j.jcis.2016.10.095,60
608,MoS2_200mg GF,42,5,6,2.16,1.46,Graphene,2D nanosheets,flower-like clusters,supported,13.3 ,6.0 ,K,OH,0.50 ,15.00 ,100.00 ,10.1016/j.jcis.2016.10.095,60
609,MoS2,42,5,6,2.16,1.46,0,0,nanosheets,0,21.1 ,1.0 ,Na,SO4,1.00 ,1.00 ,119.00 ,10.1016/j.jelechem.2015.06.005,61
610,MoS2,42,5,6,2.16,1.46,0,0,nanosheets,0,21.1 ,1.0 ,Na,SO4,1.00 ,1.50 ,108.00 ,10.1016/j.jelechem.2015.06.005,61
611,MoS2,42,5,6,2.16,1.46,0,0,nanosheets,0,21.1 ,1.0 ,Na,SO4,1.00 ,3.00 ,94.00 ,10.1016/j.jelechem.2015.06.005,61
612,MoS2,42,5,6,2.16,1.46,0,0,nanosheets,0,21.1 ,1.0 ,Na,SO4,1.00 ,5.00 ,85.00 ,10.1016/j.jelechem.2015.06.005,61
613,MoS2,42,5,6,2.16,1.46,0,0,nanosheets,0,21.1 ,1.0 ,Na,SO4,1.00 ,10.00 ,71.00 ,10.1016/j.jelechem.2015.06.005,61
619,MG-5,42,5,6,2.16,1.46,RGO,2D nanosheets,nanosheets,supported,70.1 ,1.0 ,H,SO4,0.80 ,0.75 ,331.00 ,10.1002/slct.201903517,62
620,MG-5,42,5,6,2.16,1.46,RGO,2D nanosheets,nanosheets,supported,70.1 ,1.0 ,H,SO4,0.80 ,1.00 ,310.00 ,10.1002/slct.201903517,62
621,MG-5,42,5,6,2.16,1.46,RGO,2D nanosheets,nanosheets,supported,70.1 ,1.0 ,H,SO4,0.80 ,2.00 ,247.00 ,10.1002/slct.201903517,62
622,MG-5,42,5,6,2.16,1.46,RGO,2D nanosheets,nanosheets,supported,70.1 ,1.0 ,H,SO4,0.80 ,3.00 ,231.00 ,10.1002/slct.201903517,62
623,MG-5,42,5,6,2.16,1.46,RGO,2D nanosheets,nanosheets,supported,70.1 ,1.0 ,H,SO4,0.80 ,4.00 ,216.00 ,10.1002/slct.201903517,62
624,MG-5,42,5,6,2.16,1.46,RGO,2D nanosheets,nanosheets,supported,70.1 ,1.0 ,H,SO4,0.80 ,5.00 ,206.00 ,10.1002/slct.201903517,62
625,MG-5,42,5,6,2.16,1.46,RGO,2D nanosheets,nanosheets,supported,70.1 ,1.0 ,H,SO4,0.80 ,10.00 ,172.00 ,10.1002/slct.201903517,62
626,MG-10,42,5,6,2.16,1.46,RGO,2D nanosheets,nanosheets,supported,24.8 ,1.0 ,H,SO4,0.80 ,0.75 ,103.00 ,10.1002/slct.201903517,62
627,MoS2,42,5,6,2.16,1.46,0,0,irregular nanoparticles,0,1.8 ,1.0 ,K,OH,0.60 ,2.00 ,173.00 ,10.1002/er.8454,63
628,MoS2,42,5,6,2.16,1.46,0,0,irregular nanoparticles,0,1.8 ,1.0 ,K,OH,0.60 ,4.00 ,169.00 ,10.1002/er.8454,63
629,MoS2,42,5,6,2.16,1.46,0,0,irregular nanoparticles,0,1.8 ,1.0 ,K,OH,0.60 ,6.00 ,146.00 ,10.1002/er.8454,63
630,MoS2,42,5,6,2.16,1.46,0,0,irregular nanoparticles,0,1.8 ,1.0 ,K,OH,0.60 ,8.00 ,125.00 ,10.1002/er.8454,63
631,MoS2,42,5,6,2.16,1.46,0,0,irregular nanoparticles,0,1.8 ,1.0 ,K,OH,0.60 ,10.00 ,111.00 ,10.1002/er.8454,63
632,MoS2,42,5,6,2.16,1.46,0,0,irregular nanoparticles,0,1.8 ,1.0 ,K,OH,0.60 ,20.00 ,102.00 ,10.1002/er.8454,63
637,FL-SnS2,50,5,14,1.96,1.4,0,0,flower-like clusters,0,64.8 ,2.0 ,K,OH,0.50 ,1.00 ,431.82 ,10.1021/acsomega.7b01939,65
638,FL-SnS2,50,5,14,1.96,1.4,0,0,flower-like clusters,0,64.8 ,2.0 ,K,OH,0.50 ,2.00 ,398.88 ,10.1021/acsomega.7b01939,65
639,FL-SnS2,50,5,14,1.96,1.4,0,0,flower-like clusters,0,64.8 ,2.0 ,K,OH,0.50 ,3.00 ,312.18 ,10.1021/acsomega.7b01939,65
640,FL-SnS2,50,5,14,1.96,1.4,0,0,flower-like clusters,0,64.8 ,2.0 ,K,OH,0.50 ,5.00 ,272.00 ,10.1021/acsomega.7b01939,65
641,FL-SnS2,50,5,14,1.96,1.4,0,0,flower-like clusters,0,64.8 ,2.0 ,K,OH,0.50 ,7.00 ,230.70 ,10.1021/acsomega.7b01939,65
642,FL-SnS2,50,5,14,1.96,1.4,0,0,flower-like clusters,0,64.8 ,2.0 ,K,OH,0.50 ,8.00 ,156.88 ,10.1021/acsomega.7b01939,65
643,FL-SnS2,50,5,14,1.96,1.4,0,0,flower-like clusters,0,64.8 ,2.0 ,K,OH,0.50 ,10.00 ,126.20 ,10.1021/acsomega.7b01939,65
644,SL-SnS2,50,5,14,1.96,1.4,0,0,bulk,0,27.4 ,2.0 ,K,OH,0.50 ,1.00 ,112.72 ,10.1021/acsomega.7b01939,65
645,SL-SnS2,50,5,14,1.96,1.4,0,0,bulk,0,27.4 ,2.0 ,K,OH,0.50 ,2.00 ,104.95 ,10.1021/acsomega.7b01939,65
646,SL-SnS2,50,5,14,1.96,1.4,0,0,bulk,0,27.4 ,2.0 ,K,OH,0.50 ,3.00 ,67.76 ,10.1021/acsomega.7b01939,65
647,SL-SnS2,50,5,14,1.96,1.4,0,0,bulk,0,27.4 ,2.0 ,K,OH,0.50 ,5.00 ,67.00 ,10.1021/acsomega.7b01939,65
648,SL-SnS2,50,5,14,1.96,1.4,0,0,bulk,0,27.4 ,2.0 ,K,OH,0.50 ,7.00 ,44.24 ,10.1021/acsomega.7b01939,65
649,SL-SnS2,50,5,14,1.96,1.4,0,0,bulk,0,27.4 ,2.0 ,K,OH,0.50 ,8.00 ,35.36 ,10.1021/acsomega.7b01939,65
650,SL-SnS2,50,5,14,1.96,1.4,0,0,bulk,0,27.4 ,2.0 ,K,OH,0.50 ,10.00 ,28.80 ,10.1021/acsomega.7b01939,65
651,EL-SnS2,50,5,14,1.96,1.4,0,0,irregular nanoparticles,0,32.9 ,2.0 ,K,OH,0.50 ,1.00 ,390.38 ,10.1021/acsomega.7b01939,65
652,EL-SnS2,50,5,14,1.96,1.4,0,0,irregular nanoparticles,0,32.9 ,2.0 ,K,OH,0.50 ,2.00 ,366.24 ,10.1021/acsomega.7b01939,65
653,EL-SnS2,50,5,14,1.96,1.4,0,0,irregular nanoparticles,0,32.9 ,2.0 ,K,OH,0.50 ,3.00 ,247.20 ,10.1021/acsomega.7b01939,65
654,EL-SnS2,50,5,14,1.96,1.4,0,0,irregular nanoparticles,0,32.9 ,2.0 ,K,OH,0.50 ,5.00 ,240.30 ,10.1021/acsomega.7b01939,65
655,EL-SnS2,50,5,14,1.96,1.4,0,0,irregular nanoparticles,0,32.9 ,2.0 ,K,OH,0.50 ,7.00 ,171.52 ,10.1021/acsomega.7b01939,65
656,EL-SnS2,50,5,14,1.96,1.4,0,0,irregular nanoparticles,0,32.9 ,2.0 ,K,OH,0.50 ,8.00 ,121.04 ,10.1021/acsomega.7b01939,65
657,EL-SnS2,50,5,14,1.96,1.4,0,0,irregular nanoparticles,0,32.9 ,2.0 ,K,OH,0.50 ,10.00 ,100.40 ,10.1021/acsomega.7b01939,65
658,SnS2,50,5,14,1.96,1.4,0,0,nanosheets,0,17.5 ,3.5 ,K,OH,0.50 ,1.00 ,89.40 ,10.1039/C5RA18634J,66
659,SnS2,50,5,14,1.96,1.4,0,0,nanosheets,0,17.5 ,3.5 ,K,OH,0.50 ,2.00 ,71.30 ,10.1039/C5RA18634J,66
660,SnS2,50,5,14,1.96,1.4,0,0,nanosheets,0,17.5 ,3.5 ,K,OH,0.50 ,4.00 ,64.90 ,10.1039/C5RA18634J,66
661,SnS2,50,5,14,1.96,1.4,0,0,nanosheets,0,17.5 ,3.5 ,K,OH,0.50 ,10.00 ,50.60 ,10.1039/C5RA18634J,66
667,SnS2,50,5,14,1.96,1.4,0,0,irregular nanoparticles,0,52.4 ,2.0 ,K,OH,0.42 ,1.00 ,497.00 ,10.1016/j.est.2023.109403,68
668,SnS2,50,5,14,1.96,1.4,0,0,irregular nanoparticles,0,52.4 ,2.0 ,K,OH,0.42 ,1.50 ,471.00 ,10.1016/j.est.2023.109403,68
669,SnS2,50,5,14,1.96,1.4,0,0,irregular nanoparticles,0,52.4 ,2.0 ,K,OH,0.42 ,2.00 ,454.00 ,10.1016/j.est.2023.109403,68
670,SnS2,50,5,14,1.96,1.4,0,0,irregular nanoparticles,0,52.4 ,2.0 ,K,OH,0.42 ,2.50 ,437.00 ,10.1016/j.est.2023.109403,68
671,SnS2,50,5,14,1.96,1.4,0,0,irregular nanoparticles,0,52.4 ,2.0 ,K,OH,0.42 ,3.00 ,429.00 ,10.1016/j.est.2023.109403,68
672,SnS2,50,5,14,1.96,1.4,0,0,irregular nanoparticles,0,52.4 ,2.0 ,K,OH,0.42 ,5.00 ,343.00 ,10.1016/j.est.2023.109403,68
673,MWCNT/SnS2,50,5,14,1.96,1.4,MWCNT,tubes,irregular nanoparticles,interconnected,64.3 ,2.0 ,K,OH,0.42 ,1.00 ,938.00 ,10.1016/j.est.2023.109403,68
674,MWCNT/SnS2,50,5,14,1.96,1.4,MWCNT,tubes,irregular nanoparticles,interconnected,64.3 ,2.0 ,K,OH,0.42 ,1.50 ,906.00 ,10.1016/j.est.2023.109403,68
675,MWCNT/SnS2,50,5,14,1.96,1.4,MWCNT,tubes,irregular nanoparticles,interconnected,64.3 ,2.0 ,K,OH,0.42 ,2.00 ,882.00 ,10.1016/j.est.2023.109403,68
676,MWCNT/SnS2,50,5,14,1.96,1.4,MWCNT,tubes,irregular nanoparticles,interconnected,64.3 ,2.0 ,K,OH,0.42 ,2.50 ,857.00 ,10.1016/j.est.2023.109403,68
677,MWCNT/SnS2,50,5,14,1.96,1.4,MWCNT,tubes,irregular nanoparticles,interconnected,64.3 ,2.0 ,K,OH,0.42 ,3.00 ,803.00 ,10.1016/j.est.2023.109403,68
678,MWCNT/SnS2,50,5,14,1.96,1.4,MWCNT,tubes,irregular nanoparticles,interconnected,64.3 ,2.0 ,K,OH,0.42 ,3.50 ,774.00 ,10.1016/j.est.2023.109403,68
679,MWCNT/SnS2,50,5,14,1.96,1.4,MWCNT,tubes,irregular nanoparticles,interconnected,64.3 ,2.0 ,K,OH,0.42 ,4.00 ,730.00 ,10.1016/j.est.2023.109403,68
680,MWCNT/SnS2,50,5,14,1.96,1.4,MWCNT,tubes,irregular nanoparticles,interconnected,64.3 ,2.0 ,K,OH,0.42 ,4.50 ,704.00 ,10.1016/j.est.2023.109403,68
681,MWCNT/SnS2,50,5,14,1.96,1.4,MWCNT,tubes,irregular nanoparticles,interconnected,64.3 ,2.0 ,K,OH,0.42 ,5.00 ,682.00 ,10.1016/j.est.2023.109403,68
682,SnS2 solid,50,5,14,1.96,1.4,0,0,irregular nanoparticles,0,25.0 ,1.0 ,Li,SO4,1.00 ,1.00 ,45.65 ,10.1021/acsaem.2c01215,69
683,SnS2 solid,50,5,14,1.96,1.4,0,0,irregular nanoparticles,0,25.0 ,1.0 ,Na,SO4,1.00 ,1.00 ,18.40 ,10.1021/acsaem.2c01215,69
684,SnS2 solid,50,5,14,1.96,1.4,0,0,irregular nanoparticles,0,25.0 ,1.0 ,K,OH,1.00 ,1.00 ,62.85 ,10.1021/acsaem.2c01215,69
685,SnS2 porous,50,5,14,1.96,1.4,0,0,flower-like clusters,0,42.0 ,1.0 ,Li,SO4,1.00 ,1.00 ,112.00 ,10.1021/acsaem.2c01215,69
686,SnS2 porous,50,5,14,1.96,1.4,0,0,flower-like clusters,0,42.0 ,1.0 ,Na,SO4,1.00 ,1.00 ,19.74 ,10.1021/acsaem.2c01215,69
687,SnS2 porous,50,5,14,1.96,1.4,0,0,flower-like clusters,0,42.0 ,1.0 ,K,OH,1.00 ,1.00 ,89.14 ,10.1021/acsaem.2c01215,69
688,SnS2 nanorods,50,5,14,1.96,1.4,0,0,rods,0,72.4 ,1.0 ,Na,OH,0.80 ,3.00 ,165.20 ,10.1016/j.est.2021.102336,70
689,SnS2 nanorods,50,5,14,1.96,1.4,0,0,rods,0,72.4 ,1.0 ,Na,OH,0.80 ,3.50 ,160.00 ,10.1016/j.est.2021.102336,70
690,SnS2 nanorods,50,5,14,1.96,1.4,0,0,rods,0,72.4 ,1.0 ,Na,OH,0.80 ,5.00 ,131.30 ,10.1016/j.est.2021.102336,70
691,SnS2 nanorods,50,5,14,1.96,1.4,0,0,rods,0,72.4 ,1.0 ,Na,OH,0.80 ,10.00 ,122.00 ,10.1016/j.est.2021.102336,70
692,SnS2 nanorods,50,5,14,1.96,1.4,0,0,rods,0,72.4 ,1.0 ,Na,OH,0.80 ,20.00 ,108.00 ,10.1016/j.est.2021.102336,70
693,pristine SnS2,50,5,14,1.96,1.4,0,0,nanosheets,0,44.6 ,2.0 ,K,OH,0.60 ,1.00 ,85.40 ,10.1021/acsaem.0c00519,71
694,pristine SnS2,50,5,14,1.96,1.4,0,0,nanosheets,0,44.6 ,2.0 ,K,OH,0.60 ,2.00 ,47.70 ,10.1021/acsaem.0c00519,71
695,pristine SnS2,50,5,14,1.96,1.4,0,0,nanosheets,0,44.6 ,2.0 ,K,OH,0.60 ,3.00 ,32.50 ,10.1021/acsaem.0c00519,71
696,pristine SnS2,50,5,14,1.96,1.4,0,0,nanosheets,0,44.6 ,2.0 ,K,OH,0.60 ,4.00 ,17.00 ,10.1021/acsaem.0c00519,71
697,pristine SnS2,50,5,14,1.96,1.4,0,0,nanosheets,0,44.6 ,2.0 ,K,OH,0.60 ,5.00 ,14.80 ,10.1021/acsaem.0c00519,71
698,SnS2-G,50,5,14,1.96,1.4,Graphene,2D nanosheets,nanosheets,coated,115.0 ,2.0 ,K,OH,0.60 ,1.00 ,565.00 ,10.1021/acsaem.0c00519,71
699,SnS2-G,50,5,14,1.96,1.4,Graphene,2D nanosheets,nanosheets,coated,115.0 ,2.0 ,K,OH,0.60 ,2.00 ,367.00 ,10.1021/acsaem.0c00519,71
700,SnS2-G,50,5,14,1.96,1.4,Graphene,2D nanosheets,nanosheets,coated,115.0 ,2.0 ,K,OH,0.60 ,3.00 ,288.00 ,10.1021/acsaem.0c00519,71
701,SnS2-G,50,5,14,1.96,1.4,Graphene,2D nanosheets,nanosheets,coated,115.0 ,2.0 ,K,OH,0.60 ,4.00 ,232.00 ,10.1021/acsaem.0c00519,71
702,SnS2-G,50,5,14,1.96,1.4,Graphene,2D nanosheets,nanosheets,coated,115.0 ,2.0 ,K,OH,0.60 ,5.00 ,195.00 ,10.1021/acsaem.0c00519,71
703,SnS2 NPs,50,5,14,1.96,1.4,0,0,irregular nanoparticles,0,78.2 ,2.0 ,K,OH,0.45 ,0.30 ,124.79 ,10.1016/j.apsusc.2019.05.116,72
704,SnS2 NPs,50,5,14,1.96,1.4,0,0,irregular nanoparticles,0,78.2 ,2.0 ,K,OH,0.45 ,0.50 ,121.18 ,10.1016/j.apsusc.2019.05.116,72
705,SnS2 NPs,50,5,14,1.96,1.4,0,0,irregular nanoparticles,0,78.2 ,2.0 ,K,OH,0.45 ,1.00 ,106.53 ,10.1016/j.apsusc.2019.05.116,72
706,SnS2 NPs,50,5,14,1.96,1.4,0,0,irregular nanoparticles,0,78.2 ,2.0 ,K,OH,0.45 ,3.00 ,77.42 ,10.1016/j.apsusc.2019.05.116,72
707,SnS2 NPs,50,5,14,1.96,1.4,0,0,irregular nanoparticles,0,78.2 ,2.0 ,K,OH,0.45 ,5.00 ,65.32 ,10.1016/j.apsusc.2019.05.116,72
708,SnS2 NPs,50,5,14,1.96,1.4,0,0,irregular nanoparticles,0,78.2 ,2.0 ,K,OH,0.45 ,10.00 ,49.45 ,10.1016/j.apsusc.2019.05.116,72
709,SnS2/RGO_1 NCP,50,5,14,1.96,1.4,RGO,2D nanosheets,irregular nanoparticles,supported,41.8 ,2.0 ,K,OH,0.45 ,0.30 ,273.54 ,10.1016/j.apsusc.2019.05.116,72
710,SnS2/RGO_1 NCP,50,5,14,1.96,1.4,RGO,2D nanosheets,irregular nanoparticles,supported,41.8 ,2.0 ,K,OH,0.45 ,0.50 ,232.97 ,10.1016/j.apsusc.2019.05.116,72
711,SnS2/RGO_1 NCP,50,5,14,1.96,1.4,RGO,2D nanosheets,irregular nanoparticles,supported,41.8 ,2.0 ,K,OH,0.45 ,1.00 ,201.33 ,10.1016/j.apsusc.2019.05.116,72
712,SnS2/RGO_1 NCP,50,5,14,1.96,1.4,RGO,2D nanosheets,irregular nanoparticles,supported,41.8 ,2.0 ,K,OH,0.45 ,3.00 ,155.62 ,10.1016/j.apsusc.2019.05.116,72
713,SnS2/RGO_1 NCP,50,5,14,1.96,1.4,RGO,2D nanosheets,irregular nanoparticles,supported,41.8 ,2.0 ,K,OH,0.45 ,5.00 ,134.48 ,10.1016/j.apsusc.2019.05.116,72
714,SnS2/RGO_1 NCP,50,5,14,1.96,1.4,RGO,2D nanosheets,irregular nanoparticles,supported,41.8 ,2.0 ,K,OH,0.45 ,10.00 ,101.31 ,10.1016/j.apsusc.2019.05.116,72
715,P-WS2,74,6,6,1.7,1.5,0,0,irregular nanoparticles,0,16.6 ,2.0 ,K,OH,0.60 ,0.75 ,241.50 ,10.1039/C8NJ00018B,73
716,P-WS2,74,6,6,1.7,1.5,0,0,irregular nanoparticles,0,16.6 ,2.0 ,K,OH,0.60 ,1.00 ,208.13 ,10.1039/C8NJ00018B,73
717,P-WS2,74,6,6,1.7,1.5,0,0,irregular nanoparticles,0,16.6 ,2.0 ,K,OH,0.60 ,2.00 ,177.80 ,10.1039/C8NJ00018B,73
718,P-WS2,74,6,6,1.7,1.5,0,0,irregular nanoparticles,0,16.6 ,2.0 ,K,OH,0.60 ,3.00 ,167.85 ,10.1039/C8NJ00018B,73
719,P-WS2,74,6,6,1.7,1.5,0,0,irregular nanoparticles,0,16.6 ,2.0 ,K,OH,0.60 ,4.00 ,160.06 ,10.1039/C8NJ00018B,73
720,P-WS2,74,6,6,1.7,1.5,0,0,irregular nanoparticles,0,16.6 ,2.0 ,K,OH,0.60 ,5.00 ,155.08 ,10.1039/C8NJ00018B,73
721,P-WS2,74,6,6,1.7,1.5,0,0,irregular nanoparticles,0,16.6 ,2.0 ,K,OH,0.60 ,6.00 ,150.00 ,10.1039/C8NJ00018B,73
722,P-WS2,74,6,6,1.7,1.5,0,0,irregular nanoparticles,0,16.6 ,2.0 ,K,OH,0.60 ,7.00 ,147.58 ,10.1039/C8NJ00018B,73
723,P-WS2,74,6,6,1.7,1.5,0,0,irregular nanoparticles,0,16.6 ,2.0 ,K,OH,0.60 ,10.00 ,139.00 ,10.1039/C8NJ00018B,73
724,WS2,74,6,6,1.7,1.5,0,0,nanosheets,0,5.2 ,3.0 ,K,OH,0.55 ,1.00 ,261.80 ,10.1016/j.est.2024.111867,74
725,WS2,74,6,6,1.7,1.5,0,0,nanosheets,0,5.2 ,3.0 ,K,OH,0.55 ,1.50 ,220.90 ,10.1016/j.est.2024.111867,74
726,WS2,74,6,6,1.7,1.5,0,0,nanosheets,0,5.2 ,3.0 ,K,OH,0.55 ,2.00 ,163.60 ,10.1016/j.est.2024.111867,74
727,WS2,74,6,6,1.7,1.5,0,0,nanosheets,0,5.2 ,3.0 ,K,OH,0.55 ,2.50 ,86.30 ,10.1016/j.est.2024.111867,74
728,WS2,74,6,6,1.7,1.5,0,0,nanosheets,0,5.2 ,3.0 ,K,OH,0.55 ,3.00 ,65.40 ,10.1016/j.est.2024.111867,74
729,WS2,74,6,6,1.7,1.5,0,0,flower-like clusters,0,39.9 ,1.0 ,H,SO4,0.90 ,0.50 ,156.00 ,10.1039/D4CP00206G,75
730,WS2,74,6,6,1.7,1.5,0,0,flower-like clusters,0,39.9 ,1.0 ,H,SO4,0.90 ,0.80 ,113.30 ,10.1039/D4CP00206G,75
731,WS2,74,6,6,1.7,1.5,0,0,flower-like clusters,0,39.9 ,1.0 ,H,SO4,0.90 ,1.00 ,95.60 ,10.1039/D4CP00206G,75
732,WS2,74,6,6,1.7,1.5,0,0,flower-like clusters,0,39.9 ,1.0 ,H,SO4,0.90 ,3.00 ,74.30 ,10.1039/D4CP00206G,75
733,WS2,74,6,6,1.7,1.5,0,0,flower-like clusters,0,39.9 ,1.0 ,H,SO4,0.90 ,5.00 ,69.60 ,10.1039/D4CP00206G,75
734,WS2-24,74,6,6,1.7,1.5,0,0,flower-like clusters,0,12.8 ,1.0 ,K,OH,0.80 ,0.25 ,243.80 ,10.1016/j.est.2024.111756,76
735,WS2-24,74,6,6,1.7,1.5,0,0,flower-like clusters,0,12.8 ,1.0 ,K,OH,0.80 ,0.50 ,236.00 ,10.1016/j.est.2024.111756,76
736,WS2-24,74,6,6,1.7,1.5,0,0,flower-like clusters,0,12.8 ,1.0 ,K,OH,0.80 ,1.00 ,228.20 ,10.1016/j.est.2024.111756,76
737,WS2-24,74,6,6,1.7,1.5,0,0,flower-like clusters,0,12.8 ,1.0 ,K,OH,0.80 ,2.00 ,220.00 ,10.1016/j.est.2024.111756,76
738,WS2-24,74,6,6,1.7,1.5,0,0,flower-like clusters,0,12.8 ,1.0 ,K,OH,0.80 ,5.00 ,208.00 ,10.1016/j.est.2024.111756,76
739,WS2,74,6,6,1.7,1.5,0,0,irregular nanoparticles,0,3.6 ,2.0 ,K,OH,0.60 ,0.20 ,264.80 ,10.1016/j.est.2021.103916,77
740,WS2,74,6,6,1.7,1.5,0,0,irregular nanoparticles,0,3.6 ,2.0 ,K,OH,0.60 ,0.50 ,244.90 ,10.1016/j.est.2021.103916,77
741,WS2,74,6,6,1.7,1.5,0,0,irregular nanoparticles,0,3.6 ,2.0 ,K,OH,0.60 ,1.00 ,220.70 ,10.1016/j.est.2021.103916,77
742,WS2,74,6,6,1.7,1.5,0,0,irregular nanoparticles,0,3.6 ,2.0 ,K,OH,0.60 ,2.00 ,205.50 ,10.1016/j.est.2021.103916,77
743,WS2,74,6,6,1.7,1.5,0,0,irregular nanoparticles,0,3.6 ,2.0 ,K,OH,0.60 ,4.00 ,175.40 ,10.1016/j.est.2021.103916,77
744,WS2,74,6,6,1.7,1.5,0,0,irregular nanoparticles,0,3.6 ,2.0 ,K,OH,0.60 ,10.00 ,134.50 ,10.1016/j.est.2021.103916,77
751,WS2,74,6,6,1.7,1.5,0,0,bulk,0,7.2 ,1.0 ,Na,OH,0.80 ,0.50 ,62.20 ,10.1016/j.jpcs.2023.111520,78
752,WS2,74,6,6,1.7,1.5,0,0,bulk,0,7.2 ,1.0 ,Na,OH,0.80 ,1.00 ,60.20 ,10.1016/j.jpcs.2023.111520,78
753,WS2,74,6,6,1.7,1.5,0,0,bulk,0,7.2 ,1.0 ,Na,OH,0.80 ,2.00 ,57.00 ,10.1016/j.jpcs.2023.111520,78
754,WS2,74,6,6,1.7,1.5,0,0,bulk,0,7.2 ,1.0 ,Na,OH,0.80 ,5.00 ,52.60 ,10.1016/j.jpcs.2023.111520,78
755,WS2,74,6,6,1.7,1.5,0,0,bulk,0,7.2 ,1.0 ,Na,OH,0.80 ,10.00 ,48.60 ,10.1016/j.jpcs.2023.111520,78
756,P2-WS2,74,6,6,1.7,1.5,0,0,nanosheets,0,13.6 ,1.0 ,Na,OH,0.80 ,0.50 ,143.90 ,10.1016/j.jpcs.2023.111520,78
757,P2-WS2,74,6,6,1.7,1.5,0,0,nanosheets,0,13.6 ,1.0 ,Na,OH,0.80 ,1.00 ,137.10 ,10.1016/j.jpcs.2023.111520,78
758,P2-WS2,74,6,6,1.7,1.5,0,0,nanosheets,0,13.6 ,1.0 ,Na,OH,0.80 ,2.00 ,131.00 ,10.1016/j.jpcs.2023.111520,78
759,P2-WS2,74,6,6,1.7,1.5,0,0,nanosheets,0,13.6 ,1.0 ,Na,OH,0.80 ,5.00 ,124.10 ,10.1016/j.jpcs.2023.111520,78
760,P2-WS2,74,6,6,1.7,1.5,0,0,nanosheets,0,13.6 ,1.0 ,Na,OH,0.80 ,10.00 ,117.60 ,10.1016/j.jpcs.2023.111520,78
761,WS2-ACC,74,6,6,1.7,1.5,CNF,1D fibers,flower-like clusters,supported,28.6 ,1.0 ,Na,OH,0.80 ,0.25 ,113.00 ,10.1016/j.jallcom.2024.176784,79
762,WS2-ACC,74,6,6,1.7,1.5,CNF,1D fibers,flower-like clusters,supported,28.6 ,1.0 ,Na,OH,0.80 ,0.50 ,103.00 ,10.1016/j.jallcom.2024.176784,79
763,WS2-ACC,74,6,6,1.7,1.5,CNF,1D fibers,flower-like clusters,supported,28.6 ,1.0 ,Na,OH,0.80 ,1.00 ,99.00 ,10.1016/j.jallcom.2024.176784,79
764,WS2-ACC,74,6,6,1.7,1.5,CNF,1D fibers,flower-like clusters,supported,28.6 ,1.0 ,Na,OH,0.80 ,2.00 ,96.00 ,10.1016/j.jallcom.2024.176784,79
765,WS2-ACC,74,6,6,1.7,1.5,CNF,1D fibers,flower-like clusters,supported,28.6 ,1.0 ,Na,OH,0.80 ,5.00 ,91.00 ,10.1016/j.jallcom.2024.176784,79
771,WS2,74,6,6,1.7,1.5,0,0,flower-like clusters,0,3.7 ,1.0 ,K,OH,0.50 ,0.20 ,368.00 ,10.1039/C8TA01047A,80
772,WS2,74,6,6,1.7,1.5,0,0,flower-like clusters,0,3.7 ,1.0 ,K,OH,0.50 ,1.00 ,360.00 ,10.1039/C8TA01047A,80
773,WS2,74,6,6,1.7,1.5,0,0,flower-like clusters,0,3.7 ,1.0 ,K,OH,0.50 ,3.00 ,287.00 ,10.1039/C8TA01047A,80
774,WS2,74,6,6,1.7,1.5,0,0,flower-like clusters,0,3.7 ,1.0 ,K,OH,0.50 ,4.00 ,238.00 ,10.1039/C8TA01047A,80
775,WS2,74,6,6,1.7,1.5,0,0,flower-like clusters,0,3.7 ,1.0 ,K,OH,0.50 ,8.00 ,177.00 ,10.1039/C8TA01047A,80
776,WS2,74,6,6,1.7,1.5,0,0,flower-like clusters,0,3.7 ,1.0 ,K,OH,0.50 ,10.00 ,142.00 ,10.1039/C8TA01047A,80
777,WS2/ACF,74,6,6,1.7,1.5,CNF,1D fibers,flower-like clusters,supported,10.8 ,1.0 ,K,OH,0.50 ,0.20 ,604.00 ,10.1039/C8TA01047A,80
778,WS2/ACF,74,6,6,1.7,1.5,CNF,1D fibers,flower-like clusters,supported,10.8 ,1.0 ,K,OH,0.50 ,1.00 ,600.00 ,10.1039/C8TA01047A,80
779,WS2/ACF,74,6,6,1.7,1.5,CNF,1D fibers,flower-like clusters,supported,10.8 ,1.0 ,K,OH,0.50 ,2.00 ,527.00 ,10.1039/C8TA01047A,80
780,WS2/ACF,74,6,6,1.7,1.5,CNF,1D fibers,flower-like clusters,supported,10.8 ,1.0 ,K,OH,0.50 ,4.00 ,476.00 ,10.1039/C8TA01047A,80
781,WS2/ACF,74,6,6,1.7,1.5,CNF,1D fibers,flower-like clusters,supported,10.8 ,1.0 ,K,OH,0.50 ,8.00 ,391.00 ,10.1039/C8TA01047A,80
782,WS2/ACF,74,6,6,1.7,1.5,CNF,1D fibers,flower-like clusters,supported,10.8 ,1.0 ,K,OH,0.50 ,10.00 ,340.00 ,10.1039/C8TA01047A,80
