Repository: YYCHEN2001/MS2_C

File: 3.2_model_training_outlier_removed_onehot/dataset_removed_outliers_z.csv (part 1 of 3)
Ti,V,Fe,Co,Ni,Zr,Mo,Sn,W,CM_type,CM_morph,MS2_morph,CP_morph,SSA,C,Cation,Anion,P_low,P_high,CD,Cs,Cs_zscore
True,False,False,False,False,False,False,False,False,G-based,2D,irregular nanoparticles,supported,289.4,6.0,K,OH,-0.5,0.5,1.0,97.0,-0.8486319621682227
True,False,False,False,False,False,False,False,False,G-based,2D,irregular nanoparticles,supported,301.8,6.0,K,OH,-0.5,0.5,1.0,102.0,-0.8409237035280069
True,False,False,False,False,False,False,False,False,G-based,2D,irregular nanoparticles,supported,319.2,6.0,K,OH,-0.5,0.5,1.0,113.0,-0.8239655345195323
False,True,False,False,False,False,False,False,False,NoCP,NoCP,nanosheets,NoCP,5.5,6.0,K,OH,0.0,0.5,1.0,152.0,-0.7638411171258495
False,True,False,False,False,False,False,False,False,NoCP,NoCP,nanosheets,NoCP,5.5,6.0,K,OH,0.0,0.5,2.0,145.0,-0.7746326792221515
False,True,False,False,False,False,False,False,False,NoCP,NoCP,nanosheets,NoCP,5.5,6.0,K,OH,0.0,0.5,5.0,136.0,-0.7885075447745399
False,True,False,False,False,False,False,False,False,NoCP,NoCP,nanosheets,NoCP,5.5,6.0,K,OH,0.0,0.5,10.0,120.0,-0.8131739724232303
False,True,False,False,False,False,False,False,False,NoCP,NoCP,nanosheets,NoCP,5.5,6.0,K,OH,0.0,0.5,15.0,90.0,-0.8594235242645247
False,True,False,False,False,False,False,False,False,NoCP,NoCP,irregular nanoparticles,NoCP,15.6,2.0,K,OH,-0.1,0.45,0.2,321.0,-0.5033019750865574
False,True,False,False,False,False,False,False,False,NoCP,NoCP,irregular nanoparticles,NoCP,15.6,2.0,K,OH,-0.1,0.45,0.5,290.0,-0.5510931786558949
False,True,False,False,False,False,False,False,False,NoCP,NoCP,irregular nanoparticles,NoCP,15.6,2.0,K,OH,-0.1,0.45,1.0,270.0,-0.581926213216758
False,True,False,False,False,False,False,False,False,NoCP,NoCP,irregular nanoparticles,NoCP,15.6,2.0,K,OH,-0.1,0.45,2.0,238.0,-0.6312590685141387
False,True,False,False,False,False,False,False,False,NoCP,NoCP,irregular nanoparticles,NoCP,15.6,2.0,K,OH,-0.1,0.45,4.0,199.0,-0.6913834859078215
False,True,False,False,False,False,False,False,False,NoCP,NoCP,irregular nanoparticles,NoCP,15.6,2.0,K,OH,-0.1,0.45,10.0,156.0,-0.7576745102136769
False,True,False,False,False,False,False,False,False,derived carbon-based,3D porous,irregular nanoparticles,embedded,69.7,2.0,K,OH,-0.1,0.45,0.2,837.0,0.2921903165837075
False,True,False,False,False,False,False,False,False,derived carbon-based,3D porous,irregular nanoparticles,embedded,69.7,2.0,K,OH,-0.1,0.45,0.5,790.0,0.21973268536567947
False,True,False,False,False,False,False,False,False,derived carbon-based,3D porous,irregular nanoparticles,embedded,69.7,2.0,K,OH,-0.1,0.45,1.0,702.0,0.08406733329788237
False,True,False,False,False,False,False,False,False,derived carbon-based,3D porous,irregular nanoparticles,embedded,69.7,2.0,K,OH,-0.1,0.45,2.0,616.0,-0.048514715313828435
False,True,False,False,False,False,False,False,False,derived carbon-based,3D porous,irregular nanoparticles,embedded,69.7,2.0,K,OH,-0.1,0.45,4.0,469.0,-0.2751375193361713
False,True,False,False,False,False,False,False,False,derived carbon-based,3D porous,irregular nanoparticles,embedded,69.7,2.0,K,OH,-0.1,0.45,10.0,407.0,-0.37071992647484653
False,True,False,False,False,False,False,False,False,G-based,3D special,irregular nanoparticles,supported,32.3,2.0,K,OH,0.0,0.5,1.0,211.0,-0.6728836651713037
False,True,False,False,False,False,False,False,False,G-based,3D special,irregular nanoparticles,supported,32.3,2.0,K,OH,0.0,0.5,2.0,203.0,-0.6852168789956489
False,True,False,False,False,False,False,False,False,G-based,3D special,irregular nanoparticles,supported,32.3,2.0,K,OH,0.0,0.5,10.0,171.0,-0.7345497342930297
False,True,False,False,False,False,False,False,False,G-based,3D special,irregular nanoparticles,supported,32.3,2.0,K,OH,0.0,0.5,20.0,135.0,-0.790049196502583
False,False,True,False,False,False,False,False,False,NoCP,NoCP,irregular nanoparticles,NoCP,4.0,6.0,K,OH,-0.85,-0.3,0.5,163.0,-0.7468829481173749
False,False,True,False,False,False,False,False,False,NoCP,NoCP,irregular nanoparticles,NoCP,4.0,6.0,K,OH,-0.85,-0.3,1.0,92.0,-0.8563402208084384
False,False,True,False,False,False,False,False,False,NoCP,NoCP,irregular nanoparticles,NoCP,4.0,6.0,K,OH,-0.85,-0.3,2.0,82.0,-0.8717567380888699
False,False,True,False,False,False,False,False,False,NoCP,NoCP,irregular nanoparticles,NoCP,4.0,6.0,K,OH,-0.85,-0.3,3.0,78.0,-0.8779233450010425
False,False,True,False,False,False,False,False,False,NoCP,NoCP,irregular nanoparticles,NoCP,4.0,6.0,K,OH,-0.85,-0.3,5.0,75.0,-0.8825483001851719
False,False,True,False,False,False,False,False,False,NoCP,NoCP,irregular nanoparticles,NoCP,4.0,6.0,K,OH,-0.85,-0.3,10.0,74.0,-0.8840899519132152
False,False,True,False,False,False,False,False,False,G-based,2D,flower-like clusters,supported,8.4,6.0,K,OH,-0.85,-0.3,0.5,312.0,-0.5171768406389456
False,False,True,False,False,False,False,False,False,G-based,2D,flower-like clusters,supported,8.4,6.0,K,OH,-0.85,-0.3,1.0,288.0,-0.5541764821119812
False,False,True,False,False,False,False,False,False,G-based,2D,flower-like clusters,supported,8.4,6.0,K,OH,-0.85,-0.3,2.0,268.0,-0.5850095166728443
False,False,True,False,False,False,False,False,False,G-based,2D,flower-like clusters,supported,8.4,6.0,K,OH,-0.85,-0.3,3.0,216.0,-0.665175406531088
False,False,True,False,False,False,False,False,False,G-based,2D,flower-like clusters,supported,8.4,6.0,K,OH,-0.85,-0.3,5.0,200.0,-0.6898418341797784
False,False,True,False,False,False,False,False,False,G-based,2D,flower-like clusters,supported,8.4,6.0,K,OH,-0.85,-0.3,10.0,172.0,-0.7330080825649865
False,False,True,False,False,False,True,False,False,derived carbon-based,3D special,flower-like clusters,coated,94.7,6.0,K,OH,0.0,0.4,2.0,1325.0,1.0445163598687641
False,False,True,False,False,False,True,False,False,derived carbon-based,3D special,flower-like clusters,coated,94.7,6.0,K,OH,0.0,0.4,4.0,1138.0,0.7562274867246953
False,False,True,False,False,False,True,False,False,derived carbon-based,3D special,flower-like clusters,coated,94.7,6.0,K,OH,0.0,0.4,6.0,1012.0,0.5619793689912586
False,False,True,False,False,False,True,False,False,derived carbon-based,3D special,flower-like clusters,coated,94.7,6.0,K,OH,0.0,0.4,8.0,904.0,0.39548098236259843
False,False,True,False,False,False,True,False,False,derived carbon-based,3D special,flower-like clusters,coated,94.7,6.0,K,OH,0.0,0.4,10.0,719.0,0.1102754126746159
False,False,True,False,False,False,False,False,False,G-based,2D,irregular nanoparticles,supported,218.4,6.0,K,OH,-0.6,0.0,1.0,529.0,-0.18263841565358238
False,False,True,False,False,False,False,False,False,G-based,2D,irregular nanoparticles,supported,218.4,6.0,K,OH,-0.6,0.0,2.0,481.0,-0.2566376985996535
False,False,True,False,False,False,False,False,False,G-based,2D,irregular nanoparticles,supported,218.4,6.0,K,OH,-0.6,0.0,5.0,443.0,-0.3152204642652932
False,False,True,False,False,False,False,False,False,G-based,2D,irregular nanoparticles,supported,218.4,6.0,K,OH,-0.6,0.0,10.0,401.0,-0.3799698368431054
False,False,True,False,False,False,False,False,False,G-based,2D,irregular nanoparticles,supported,218.4,6.0,K,OH,-0.6,0.0,20.0,349.0,-0.46013572670134917
False,False,True,False,False,False,False,False,False,NoCP,NoCP,irregular nanoparticles,NoCP,39.8,1.0,Na,SO3,-1.0,0.0,0.5,763.0,0.17810808870851444
False,False,True,False,False,False,False,False,False,NoCP,NoCP,irregular nanoparticles,NoCP,39.8,1.0,Na,SO3,-1.0,0.0,1.0,720.0,0.11181706440265904
False,False,True,False,False,False,False,False,False,NoCP,NoCP,irregular nanoparticles,NoCP,39.8,1.0,Na,SO3,-1.0,0.0,2.0,590.0,-0.08859766024295031
False,False,True,False,False,False,False,False,False,NoCP,NoCP,irregular nanoparticles,NoCP,39.8,1.0,Na,SO3,-1.0,0.0,3.0,429.0,-0.33680358845789726
False,False,True,False,False,False,False,False,False,NoCP,NoCP,irregular nanoparticles,NoCP,39.8,1.0,Na,SO3,-1.0,0.0,4.0,240.0,-0.6281757650580524
False,False,True,False,False,False,False,False,False,NoCP,NoCP,irregular nanoparticles,NoCP,39.8,1.0,Na,SO3,-1.0,0.0,5.0,105.0,-0.8362987483438775
False,False,False,False,False,False,True,False,False,NoCP,NoCP,flower-like clusters,NoCP,24.0,6.0,K,OH,0.0,1.0,1.0,216.0,-0.665175406531088
False,False,False,False,False,False,True,False,False,NoCP,NoCP,flower-like clusters,NoCP,24.0,6.0,K,OH,0.0,1.0,2.0,160.0,-0.7515079033015043
False,False,False,False,False,False,True,False,False,NoCP,NoCP,flower-like clusters,NoCP,24.0,6.0,K,OH,0.0,1.0,3.0,140.0,-0.7823409378623672
False,False,False,False,False,False,True,False,False,NoCP,NoCP,flower-like clusters,NoCP,24.0,6.0,K,OH,0.0,1.0,4.0,121.0,-0.8116323206951871
False,False,False,False,False,False,True,False,False,NoCP,NoCP,flower-like clusters,NoCP,24.0,6.0,K,OH,0.0,1.0,5.0,109.0,-0.8301321414317049
False,False,False,False,False,False,True,False,False,NoCP,NoCP,flower-like clusters,NoCP,24.0,6.0,K,OH,0.0,1.0,7.0,86.0,-0.8655901311766974
False,False,True,False,False,False,True,False,False,NoCP,NoCP,hollow morph,NoCP,43.0,6.0,K,OH,0.0,1.0,1.0,386.0,-0.4030946127637527
False,False,True,False,False,False,True,False,False,NoCP,NoCP,hollow morph,NoCP,43.0,6.0,K,OH,0.0,1.0,2.0,274.0,-0.5757596063045853
False,False,True,False,False,False,True,False,False,NoCP,NoCP,hollow morph,NoCP,43.0,6.0,K,OH,0.0,1.0,3.0,230.0,-0.6435922823384839
False,False,True,False,False,False,True,False,False,NoCP,NoCP,hollow morph,NoCP,43.0,6.0,K,OH,0.0,1.0,4.0,179.0,-0.7222165204686845
False,False,True,False,False,False,True,False,False,NoCP,NoCP,hollow morph,NoCP,43.0,6.0,K,OH,0.0,1.0,5.0,163.0,-0.7468829481173749
False,False,True,False,False,False,True,False,False,NoCP,NoCP,hollow morph,NoCP,43.0,6.0,K,OH,0.0,1.0,7.0,154.0,-0.7607578136697632
False,False,True,False,False,False,False,False,False,NoCP,NoCP,irregular nanoparticles,NoCP,23.8,2.0,K,OH,-1.1,0.0,1.0,471.0,-0.272054215880085
False,False,True,False,False,False,False,False,False,NoCP,NoCP,irregular nanoparticles,NoCP,23.8,2.0,K,OH,-1.1,0.0,2.0,398.0,-0.3845947920272349
False,False,True,False,False,False,False,False,False,NoCP,NoCP,irregular nanoparticles,NoCP,23.8,2.0,K,OH,-1.1,0.0,3.0,369.0,-0.4293026921404862
False,False,True,False,False,False,False,False,False,NoCP,NoCP,irregular nanoparticles,NoCP,23.8,2.0,K,OH,-1.1,0.0,5.0,356.0,-0.4493441646050471
False,False,True,False,False,False,False,False,False,NoCP,NoCP,irregular nanoparticles,NoCP,23.8,2.0,K,OH,-1.1,0.0,10.0,335.0,-0.4817188508939533
False,False,True,False,False,False,False,False,False,NoCP,NoCP,irregular nanoparticles,NoCP,23.8,2.0,K,OH,-1.1,0.0,15.0,321.0,-0.5033019750865574
False,False,True,False,False,False,False,False,False,NoCP,NoCP,irregular nanoparticles,NoCP,23.8,2.0,K,OH,-1.1,0.0,20.0,307.0,-0.5248850992791614
False,False,True,False,False,False,False,False,False,derived carbon-based,3D porous,irregular nanoparticles,embedded,17.4,1.0,K,OH,-1.2,-0.2,2.0,228.0,-0.6466755857945702
False,False,True,False,False,False,False,False,False,derived carbon-based,3D porous,irregular nanoparticles,embedded,17.4,1.0,K,OH,-1.2,-0.2,4.0,170.0,-0.7360913860210728
False,False,True,False,False,False,False,False,False,derived carbon-based,3D porous,irregular nanoparticles,embedded,17.4,1.0,K,OH,-1.2,-0.2,6.0,140.0,-0.7823409378623672
False,False,True,False,False,False,False,False,False,derived carbon-based,3D porous,irregular nanoparticles,embedded,17.4,1.0,K,OH,-1.2,-0.2,8.0,119.0,-0.8147156241512734
False,False,True,False,False,False,False,False,False,derived carbon-based,3D porous,irregular nanoparticles,embedded,17.4,1.0,K,OH,-1.2,-0.2,10.0,91.0,-0.8578818725364816
False,False,True,False,False,False,False,False,False,derived carbon-based,3D porous,irregular nanoparticles,embedded,27.4,1.0,K,OH,-1.2,-0.2,2.0,303.0,-0.531051706191334
False,False,True,False,False,False,False,False,False,derived carbon-based,3D porous,irregular nanoparticles,embedded,27.4,1.0,K,OH,-1.2,-0.2,4.0,235.0,-0.6358840236982681
False,False,True,False,False,False,False,False,False,derived carbon-based,3D porous,irregular nanoparticles,embedded,27.4,1.0,K,OH,-1.2,-0.2,6.0,210.0,-0.6744253168993468
False,False,True,False,False,False,False,False,False,derived carbon-based,3D porous,irregular nanoparticles,embedded,27.4,1.0,K,OH,-1.2,-0.2,8.0,192.0,-0.7021750480041236
False,False,True,False,False,False,False,False,False,derived carbon-based,3D porous,irregular nanoparticles,embedded,27.4,1.0,K,OH,-1.2,-0.2,10.0,176.0,-0.7268414756528139
False,False,True,False,False,False,False,False,False,derived carbon-based,3D porous,irregular nanoparticles,embedded,11.0,1.0,K,OH,-1.2,-0.2,2.0,105.0,-0.8362987483438775
False,False,True,False,False,False,False,False,False,derived carbon-based,3D porous,irregular nanoparticles,embedded,11.0,1.0,K,OH,-1.2,-0.2,4.0,84.0,-0.8686734346327836
False,False,True,False,False,False,False,False,False,derived carbon-based,3D porous,irregular nanoparticles,embedded,11.0,1.0,K,OH,-1.2,-0.2,6.0,74.0,-0.8840899519132152
False,False,True,False,False,False,False,False,False,derived carbon-based,3D porous,irregular nanoparticles,embedded,11.0,1.0,K,OH,-1.2,-0.2,8.0,63.0,-0.9010481209216897
False,False,True,False,False,False,False,False,False,derived carbon-based,3D porous,irregular nanoparticles,embedded,11.0,1.0,K,OH,-1.2,-0.2,10.0,60.0,-0.9056730761058192
False,False,True,False,False,False,False,False,False,NoCP,NoCP,irregular nanoparticles,NoCP,3.6,2.0,K,OH,-1.1,0.0,3.0,459.0,-0.2905540366166028
False,False,True,False,False,False,False,False,False,NoCP,NoCP,irregular nanoparticles,NoCP,3.6,2.0,K,OH,-1.1,0.0,5.0,372.0,-0.42467773695635674
False,False,True,False,False,False,False,False,False,NoCP,NoCP,irregular nanoparticles,NoCP,3.6,2.0,K,OH,-1.1,0.0,10.0,309.0,-0.5218017958230752
False,False,True,False,False,False,False,False,False,NoCP,NoCP,irregular nanoparticles,NoCP,3.6,2.0,K,OH,-1.1,0.0,15.0,299.0,-0.5372183131035067
False,False,True,False,False,False,False,False,False,NoCP,NoCP,irregular nanoparticles,NoCP,3.6,2.0,K,OH,-1.1,0.0,20.0,289.0,-0.5526348303839381
False,False,True,False,False,False,False,False,False,NoCP,NoCP,irregular nanoparticles,NoCP,3.6,2.0,K,OH,-1.1,0.0,30.0,269.0,-0.5834678649448011
False,False,True,False,False,False,False,False,False,G-based,2D,irregular nanoparticles,supported,135.0,2.0,K,OH,-1.1,0.0,3.0,721.0,0.1133587161307022
False,False,True,False,False,False,False,False,False,G-based,2D,irregular nanoparticles,supported,135.0,2.0,K,OH,-1.1,0.0,5.0,650.0,0.003901443439638626
False,False,True,False,False,False,False,False,False,G-based,2D,irregular nanoparticles,supported,135.0,2.0,K,OH,-1.1,0.0,10.0,621.0,-0.04080645667361269
False,False,True,False,False,False,False,False,False,G-based,2D,irregular nanoparticles,supported,135.0,2.0,K,OH,-1.1,0.0,15.0,617.0,-0.046973063585785284
False,False,True,False,False,False,False,False,False,G-based,2D,irregular nanoparticles,supported,135.0,2.0,K,OH,-1.1,0.0,20.0,614.0,-0.05159801876991473
False,False,True,False,False,False,False,False,False,G-based,2D,irregular nanoparticles,supported,135.0,2.0,K,OH,-1.1,0.0,30.0,589.0,-0.09013931197099345
False,False,True,False,False,False,False,False,False,G-based,2D,nanoparticles,supported,165.0,2.0,K,OH,-1.1,0.0,3.0,769.0,0.18735799907677333
False,False,True,False,False,False,False,False,False,G-based,2D,nanoparticles,supported,165.0,2.0,K,OH,-1.1,0.0,5.0,708.0,0.09331724366614126
False,False,True,False,False,False,False,False,False,G-based,2D,nanoparticles,supported,165.0,2.0,K,OH,-1.1,0.0,10.0,637.0,-0.016140029024922307
False,False,True,False,False,False,False,False,False,G-based,2D,nanoparticles,supported,165.0,2.0,K,OH,-1.1,0.0,15.0,587.0,-0.09322261542707976
False,False,True,False,False,False,False,False,False,G-based,2D,nanoparticles,supported,165.0,2.0,K,OH,-1.1,0.0,20.0,570.0,-0.11943069480381328
False,False,True,False,False,False,False,False,False,G-based,2D,nanoparticles,supported,165.0,2.0,K,OH,-1.1,0.0,30.0,555.0,-0.1425554707244605
False,False,False,True,False,False,False,False,False,NoCP,NoCP,hollow morph,NoCP,127.6,2.0,K,OH,-0.1,0.4,1.0,1301.0,1.0075167183957285
False,False,False,True,False,False,False,False,False,NoCP,NoCP,hollow morph,NoCP,127.6,2.0,K,OH,-0.1,0.4,2.5,1073.0,0.6560201244018906
False,False,False,True,False,False,False,False,False,NoCP,NoCP,hollow morph,NoCP,127.6,2.0,K,OH,-0.1,0.4,5.0,883.0,0.3631062960736923
False,False,False,True,False,False,False,False,False,NoCP,NoCP,hollow morph,NoCP,127.6,2.0,K,OH,-0.1,0.4,10.0,650.0,0.003901443439638626
False,False,False,True,False,False,False,False,False,NoCP,NoCP,hollow morph,NoCP,127.6,2.0,K,OH,-0.1,0.4,20.0,450.0,-0.30442890216899116
False,False,False,True,False,False,False,False,False,NoCP,NoCP,hollow morph,NoCP,98.3,2.0,K,OH,-0.1,0.4,1.0,1180.0,0.8209768593025075
False,False,False,True,False,False,False,False,False,NoCP,NoCP,hollow morph,NoCP,98.3,2.0,K,OH,-0.1,0.4,2.5,952.0,0.4694802653086696
False,False,False,True,False,False,False,False,False,NoCP,NoCP,hollow morph,NoCP,98.3,2.0,K,OH,-0.1,0.4,5.0,733.0,0.13185853686722
False,False,False,True,False,False,False,False,False,NoCP,NoCP,hollow morph,NoCP,98.3,2.0,K,OH,-0.1,0.4,10.0,531.0,-0.1795551121974961
False,False,False,True,False,False,False,False,False,NoCP,NoCP,hollow morph,NoCP,98.3,2.0,K,OH,-0.1,0.4,20.0,339.0,-0.47555224398178064
False,False,False,True,False,False,False,False,False,NoCP,NoCP,hollow morph,NoCP,65.1,2.0,K,OH,-0.1,0.4,1.0,1079.0,0.6652700347701495
False,False,False,True,False,False,False,False,False,NoCP,NoCP,hollow morph,NoCP,65.1,2.0,K,OH,-0.1,0.4,2.5,883.0,0.3631062960736923
False,False,False,True,False,False,False,False,False,NoCP,NoCP,hollow morph,NoCP,65.1,2.0,K,OH,-0.1,0.4,5.0,681.0,0.05169264700897624
False,False,False,True,False,False,False,False,False,NoCP,NoCP,hollow morph,NoCP,65.1,2.0,K,OH,-0.1,0.4,10.0,471.0,-0.272054215880085
False,False,False,True,False,False,False,False,False,NoCP,NoCP,hollow morph,NoCP,65.1,2.0,K,OH,-0.1,0.4,20.0,271.0,-0.5803845614887148
False,False,False,True,False,False,False,False,False,NoCP,NoCP,nanoparticles,NoCP,41.5,2.0,K,OH,-0.1,0.4,1.0,899.0,0.3877727237223827
False,False,False,True,False,False,False,False,False,NoCP,NoCP,nanoparticles,NoCP,41.5,2.0,K,OH,-0.1,0.4,2.5,733.0,0.13185853686722
False,False,False,True,False,False,False,False,False,NoCP,NoCP,nanoparticles,NoCP,41.5,2.0,K,OH,-0.1,0.4,5.0,583.0,-0.09938922233925235
False,False,False,True,False,False,False,False,False,NoCP,NoCP,nanoparticles,NoCP,41.5,2.0,K,OH,-0.1,0.4,10.0,388.0,-0.4000113093076664
False,False,False,True,False,False,False,False,False,NoCP,NoCP,nanoparticles,NoCP,41.5,2.0,K,OH,-0.1,0.4,20.0,221.0,-0.6574671478908722
False,False,False,True,False,False,False,False,False,NoCP,NoCP,bulk,NoCP,3.2,2.0,K,OH,-0.1,0.4,1.0,624.0,-0.03618150148948324
False,False,False,True,False,False,False,False,False,NoCP,NoCP,bulk,NoCP,3.2,2.0,K,OH,-0.1,0.4,2.5,495.0,-0.23505457440704944
False,False,False,True,False,False,False,False,False,NoCP,NoCP,bulk,NoCP,3.2,2.0,K,OH,-0.1,0.4,5.0,345.0,-0.46630233361352175
False,False,False,True,False,False,False,False,False,NoCP,NoCP,bulk,NoCP,3.2,2.0,K,OH,-0.1,0.4,10.0,212.0,-0.6713420134432606
False,False,False,True,False,False,False,False,False,NoCP,NoCP,bulk,NoCP,3.2,2.0,K,OH,-0.1,0.4,20.0,93.0,-0.8547985690803953
False,False,False,True,False,False,False,False,False,NoCP,NoCP,nanoparticles,NoCP,17.5,2.0,K,OH,-0.1,0.5,1.0,236.0,-0.634342371970225
False,False,False,True,False,False,False,False,False,NoCP,NoCP,nanoparticles,NoCP,17.5,2.0,K,OH,-0.1,0.5,2.0,225.0,-0.6513005409786996
False,False,False,True,False,False,False,False,False,NoCP,NoCP,nanoparticles,NoCP,17.5,2.0,K,OH,-0.1,0.5,5.0,203.0,-0.6852168789956489
False,False,False,True,False,False,False,False,False,NoCP,NoCP,nanoparticles,NoCP,17.5,2.0,K,OH,-0.1,0.5,10.0,175.0,-0.7283831273808571
False,False,False,True,False,False,False,False,False,NoCP,NoCP,nanoparticles,NoCP,17.5,2.0,K,OH,-0.1,0.5,15.0,152.0,-0.7638411171258495
False,False,False,True,False,False,False,False,False,NoCP,NoCP,irregular nanoparticles,NoCP,21.0,2.0,K,OH,0.0,0.4,2.0,624.0,-0.03618150148948324
False,False,False,True,False,False,False,False,False,G-based,2D,irregular nanoparticles,coated,93.0,2.0,K,OH,0.0,0.4,2.0,929.0,0.4340222755636772
False,False,False,True,False,False,False,False,False,G-based,2D,irregular nanoparticles,coated,93.0,2.0,K,OH,0.0,0.4,4.0,855.0,0.31994004768848416
False,False,False,True,False,False,False,False,False,G-based,2D,irregular nanoparticles,coated,93.0,2.0,K,OH,0.0,0.4,8.0,798.0,0.23206589919002465
False,False,False,True,False,False,False,False,False,G-based,2D,irregular nanoparticles,coated,93.0,2.0,K,OH,0.0,0.4,14.0,713.0,0.101025502306357
False,False,False,True,False,False,False,False,False,G-based,2D,irregular nanoparticles,coated,93.0,2.0,K,OH,0.0,0.4,20.0,677.0,0.045526040096803645
False,False,False,True,False,False,False,False,False,NoCP,NoCP,flower-like clusters,NoCP,66.4,2.0,K,OH,-0.1,0.5,1.0,719.0,0.1102754126746159
False,False,False,True,False,False,False,False,False,NoCP,NoCP,flower-like clusters,NoCP,66.4,2.0,K,OH,-0.1,0.5,2.0,697.0,0.07635907465766663
False,False,False,True,False,False,False,False,False,NoCP,NoCP,flower-like clusters,NoCP,66.4,2.0,K,OH,-0.1,0.5,5.0,621.0,-0.04080645667361269
False,False,False,True,False,False,False,False,False,NoCP,NoCP,flower-like clusters,NoCP,66.4,2.0,K,OH,-0.1,0.5,10.0,537.0,-0.1703052018292372
False,False,False,True,False,False,False,False,False,NoCP,NoCP,flower-like clusters,NoCP,66.4,2.0,K,OH,-0.1,0.5,20.0,477.0,-0.2628043055118261
False,False,False,True,False,False,False,False,False,NoCP,NoCP,flower-like clusters,NoCP,46.2,2.0,K,OH,-0.1,0.5,1.0,554.0,-0.14409712245250367
False,False,False,True,False,False,False,False,False,NoCP,NoCP,flower-like clusters,NoCP,46.2,2.0,K,OH,-0.1,0.5,2.0,540.0,-0.16568024664510775
False,False,False,True,False,False,False,False,False,NoCP,NoCP,flower-like clusters,NoCP,46.2,2.0,K,OH,-0.1,0.5,5.0,497.0,-0.23197127095096315
False,False,False,True,False,False,False,False,False,NoCP,NoCP,flower-like clusters,NoCP,46.2,2.0,K,OH,-0.1,0.5,10.0,469.0,-0.2751375193361713
False,False,False,True,False,False,False,False,False,NoCP,NoCP,flower-like clusters,NoCP,46.2,2.0,K,OH,-0.1,0.5,20.0,417.0,-0.35530340919441505
False,False,False,True,False,False,False,False,False,NoCP,NoCP,nanoparticles,NoCP,3.3,2.0,K,OH,-0.1,0.5,1.0,180.0,-0.7206748687406414
False,False,False,True,False,False,False,False,False,NoCP,NoCP,nanoparticles,NoCP,3.3,2.0,K,OH,-0.1,0.5,2.0,167.0,-0.7407163412052022
False,False,False,True,False,False,False,False,False,NoCP,NoCP,nanoparticles,NoCP,3.3,2.0,K,OH,-0.1,0.5,5.0,143.0,-0.7777159826782378
False,False,False,True,False,False,False,False,False,NoCP,NoCP,nanoparticles,NoCP,3.3,2.0,K,OH,-0.1,0.5,10.0,115.0,-0.820882231063446
False,False,False,True,False,False,False,False,False,NoCP,NoCP,nanoparticles,NoCP,3.3,2.0,K,OH,-0.1,0.5,20.0,78.0,-0.8779233450010425
False,False,False,True,False,False,False,False,False,NoCP,NoCP,irregular nanoparticles,NoCP,29.3,2.0,K,OH,-0.2,0.45,0.5,654.0,0.010068050351811221
False,False,False,True,False,False,False,False,False,NoCP,NoCP,irregular nanoparticles,NoCP,29.3,2.0,K,OH,-0.2,0.45,1.0,595.0,-0.08088940160273456
False,False,False,True,False,False,False,False,False,NoCP,NoCP,irregular nanoparticles,NoCP,29.3,2.0,K,OH,-0.2,0.45,5.0,499.0,-0.22888796749487686
False,False,False,True,False,False,False,False,False,NoCP,NoCP,irregular nanoparticles,NoCP,36.3,6.0,K,OH,0.0,0.4,0.5,996.0,0.5373129413425681
False,False,False,True,False,False,False,False,False,NoCP,NoCP,irregular nanoparticles,NoCP,36.3,6.0,K,OH,0.0,0.4,1.0,987.0,0.5234380757901798
False,False,False,True,False,False,False,False,False,NoCP,NoCP,irregular nanoparticles,NoCP,36.3,6.0,K,OH,0.0,0.4,2.0,980.0,0.5126465136938777
False,False,False,True,False,False,False,False,False,NoCP,NoCP,irregular nanoparticles,NoCP,36.3,6.0,K,OH,0.0,0.4,3.0,973.0,0.5018549515975756
False,False,False,True,False,False,False,False,False,NoCP,NoCP,irregular nanoparticles,NoCP,36.3,6.0,K,OH,0.0,0.4,4.0,966.0,0.49106338950127365
False,False,False,True,False,False,False,False,False,NoCP,NoCP,irregular nanoparticles,NoCP,36.3,6.0,K,OH,0.0,0.4,5.0,958.0,0.4787301756769285
False,False,False,True,False,False,False,False,False,NoCP,NoCP,irregular nanoparticles,NoCP,13.1,6.0,K,OH,0.0,0.4,0.5,354.0,-0.45242746806113343
False,False,False,True,False,False,False,False,False,NoCP,NoCP,irregular nanoparticles,NoCP,13.1,6.0,K,OH,0.0,0.4,1.0,342.0,-0.4709272887976512
False,False,False,True,False,False,False,False,False,NoCP,NoCP,irregular nanoparticles,NoCP,13.1,6.0,K,OH,0.0,0.4,2.0,322.0,-0.5017603233585142
False,False,False,True,False,False,False,False,False,NoCP,NoCP,irregular nanoparticles,NoCP,13.1,6.0,K,OH,0.0,0.4,3.0,308.0,-0.5233434475511183
False,False,False,True,False,False,False,False,False,NoCP,NoCP,irregular nanoparticles,NoCP,13.1,6.0,K,OH,0.0,0.4,4.0,294.0,-0.5449265717437224
False,False,False,True,False,False,False,False,False,NoCP,NoCP,irregular nanoparticles,NoCP,13.1,6.0,K,OH,0.0,0.4,5.0,290.0,-0.5510931786558949
False,False,False,True,False,False,False,False,False,NoCP,NoCP,hollow morph,NoCP,113.9,2.0,K,OH,-0.1,0.4,1.0,936.0,0.44481383765997917
False,False,False,True,False,False,False,False,False,NoCP,NoCP,hollow morph,NoCP,113.9,2.0,K,OH,-0.1,0.4,2.0,883.0,0.3631062960736923
False,False,False,True,False,False,False,False,False,NoCP,NoCP,hollow morph,NoCP,113.9,2.0,K,OH,-0.1,0.4,5.0,810.0,0.2505657199265424
False,False,False,True,False,False,False,False,False,NoCP,NoCP,hollow morph,NoCP,113.9,2.0,K,OH,-0.1,0.4,10.0,746.0,0.1519000093317809
False,False,False,True,False,False,False,False,False,NoCP,NoCP,hollow morph,NoCP,113.9,2.0,K,OH,-0.1,0.4,20.0,686.0,0.05940090564919198
False,False,False,True,False,False,False,False,False,NoCP,NoCP,nanoparticles,NoCP,67.1,3.0,K,OH,0.0,0.45,1.0,427.0,-0.3398868919139836
False,False,False,True,False,False,False,False,False,NoCP,NoCP,nanoparticles,NoCP,67.1,3.0,K,OH,0.0,0.45,10.0,405.0,-0.37380322993093285
False,False,False,True,False,False,False,False,False,NoCP,NoCP,nanoparticles,NoCP,67.1,3.0,K,OH,0.0,0.45,20.0,383.0,-0.4077195679478821
False,False,False,False,True,False,False,False,False,NoCP,NoCP,nanoparticles,NoCP,201.4,3.0,K,OH,0.0,0.45,1.0,952.0,0.4694802653086696
False,False,False,False,True,False,False,False,False,NoCP,NoCP,nanoparticles,NoCP,201.4,3.0,K,OH,0.0,0.45,2.0,809.0,0.2490240681984993
False,False,False,False,True,False,False,False,False,NoCP,NoCP,nanoparticles,NoCP,201.4,3.0,K,OH,0.0,0.45,3.0,743.0,0.14727505414765146
False,False,False,False,True,False,False,False,False,NoCP,NoCP,nanoparticles,NoCP,201.4,3.0,K,OH,0.0,0.45,5.0,669.0,0.03319282627245845
False,False,False,False,True,False,False,False,False,NoCP,NoCP,nanoparticles,NoCP,201.4,3.0,K,OH,0.0,0.45,10.0,553.0,-0.1456387741805468
False,False,False,False,True,False,False,False,False,NoCP,NoCP,nanoparticles,NoCP,201.4,3.0,K,OH,0.0,0.45,20.0,442.0,-0.3167621159933363
False,False,False,True,True,False,False,False,False,NoCP,NoCP,nanoparticles,NoCP,78.4,3.0,K,OH,0.0,0.45,1.0,1731.0,1.6704269614542826
False,False,False,True,True,False,False,False,False,NoCP,NoCP,nanoparticles,NoCP,78.4,3.0,K,OH,0.0,0.45,2.0,1679.0,1.5902610715960388
False,False,False,True,True,False,False,False,False,NoCP,NoCP,nanoparticles,NoCP,78.4,3.0,K,OH,0.0,0.45,3.0,1640.0,1.530136654202356
False,False,False,True,True,False,False,False,False,NoCP,NoCP,nanoparticles,NoCP,78.4,3.0,K,OH,0.0,0.45,5.0,1571.0,1.4237626849673788
False,False,False,True,True,False,False,False,False,NoCP,NoCP,nanoparticles,NoCP,78.4,3.0,K,OH,0.0,0.45,10.0,1446.0,1.2310562189619851
False,False,False,True,True,False,False,False,False,NoCP,NoCP,nanoparticles,NoCP,78.4,3.0,K,OH,0.0,0.45,20.0,1330.0,1.0522246185089799
False,False,False,True,False,False,False,False,False,NoCP,NoCP,hollow morph,NoCP,326.2,6.0,K,OH,0.0,0.36,0.5,703.0,0.08560898502592551
False,False,False,True,False,False,False,False,False,NoCP,NoCP,hollow morph,NoCP,326.2,6.0,K,OH,0.0,0.36,10.0,510.0,-0.2119297984864022
False,False,False,False,False,False,True,False,False,NoCP,NoCP,flower-like clusters,NoCP,58.2,2.0,K,OH,0.0,0.5,1.0,117.0,-0.8177989276073597
False,False,False,False,False,False,True,False,False,NoCP,NoCP,flower-like clusters,NoCP,58.2,2.0,K,OH,0.0,0.5,2.0,102.0,-0.8409237035280069
False,False,False,False,False,False,True,False,False,NoCP,NoCP,flower-like clusters,NoCP,58.2,2.0,K,OH,0.0,0.5,5.0,72.0,-0.8871732553693014
False,False,False,False,False,False,True,False,False,NoCP,NoCP,flower-like clusters,NoCP,58.2,2.0,K,OH,0.0,0.5,10.0,44.0,-0.9303395037545096
False,False,False,True,False,False,True,False,False,NoCP,NoCP,irregular nanoparticles,NoCP,60.1,2.0,K,OH,0.0,0.5,1.0,1038.0,0.6020623139203803
False,False,False,True,False,False,True,False,False,NoCP,NoCP,irregular nanoparticles,NoCP,60.1,2.0,K,OH,0.0,0.5,2.0,980.0,0.5126465136938777
False,False,False,True,False,False,True,False,False,NoCP,NoCP,irregular nanoparticles,NoCP,60.1,2.0,K,OH,0.0,0.5,5.0,867.0,0.3384398684250019
False,False,False,True,False,False,True,False,False,NoCP,NoCP,irregular nanoparticles,NoCP,60.1,2.0,K,OH,0.0,0.5,10.0,738.0,0.13956679550743573
False,False,False,True,False,False,False,False,False,NoCP,NoCP,irregular nanoparticles,NoCP,51.2,2.0,K,OH,0.0,0.5,1.0,464.0,-0.28284577797638705
False,False,False,True,False,False,False,False,False,NoCP,NoCP,irregular nanoparticles,NoCP,51.2,2.0,K,OH,0.0,0.5,2.0,437.0,-0.3244703746335521
False,False,False,True,False,False,False,False,False,NoCP,NoCP,irregular nanoparticles,NoCP,51.2,2.0,K,OH,0.0,0.5,5.0,367.0,-0.4323859955965725
False,False,False,True,False,False,False,False,False,NoCP,NoCP,irregular nanoparticles,NoCP,51.2,2.0,K,OH,0.0,0.5,10.0,297.0,-0.540301616559593
False,False,False,True,False,False,False,False,False,derived carbon-based,3D porous,irregular nanoparticles,interconnection,253.8,6.0,K,OH,0.0,0.5,1.0,654.0,0.010068050351811221
False,False,False,True,False,False,False,False,False,derived carbon-based,3D porous,irregular nanoparticles,interconnection,253.8,6.0,K,OH,0.0,0.5,2.0,616.0,-0.048514715313828435
False,False,False,True,False,False,False,False,False,derived carbon-based,3D porous,irregular nanoparticles,interconnection,253.8,6.0,K,OH,0.0,0.5,5.0,571.0,-0.11788904307577014
False,False,False,True,False,False,False,False,False,derived carbon-based,3D porous,irregular nanoparticles,interconnection,253.8,6.0,K,OH,0.0,0.5,7.0,560.0,-0.13484721208424477
False,False,False,True,False,False,False,False,False,derived carbon-based,3D porous,irregular nanoparticles,interconnection,253.8,6.0,K,OH,0.0,0.5,10.0,544.0,-0.15951363973293514
False,False,False,True,False,False,False,False,False,CNT,3D porous,nanosheets,supported,15.7,2.0,K,OH,0.0,0.5,2.0,535.0,-0.17338850528532349
False,False,False,True,False,False,False,False,False,CNT,3D porous,nanosheets,supported,15.7,2.0,K,OH,0.0,0.5,3.0,496.0,-0.2335129226790063
False,False,False,True,False,False,False,False,False,CNT,3D porous,nanosheets,supported,15.7,2.0,K,OH,0.0,0.5,5.0,462.0,-0.28592908143247336
False,False,False,True,False,False,False,False,False,CNT,3D porous,nanosheets,supported,15.7,2.0,K,OH,0.0,0.5,10.0,324.0,-0.4986770199024279
False,False,False,True,False,False,False,False,False,CNT,1D tubes,nanoparticles,interconnection,109.3,6.0,K,OH,0.0,0.5,1.0,589.0,-0.09013931197099345
False,False,False,True,False,False,False,False,False,CNT,1D tubes,nanoparticles,interconnection,109.3,6.0,K,OH,0.0,0.5,3.0,552.0,-0.14718042590858996
False,False,False,True,False,False,False,False,False,CNT,1D tubes,nanoparticles,interconnection,109.3,6.0,K,OH,0.0,0.5,5.0,530.0,-0.18109676392553922
False,False,False,True,False,False,False,False,False,CNT,1D tubes,nanoparticles,interconnection,109.3,6.0,K,OH,0.0,0.5,7.0,507.0,-0.21655475367053165
False,False,False,True,False,False,False,False,False,CNT,1D tubes,nanoparticles,interconnection,109.3,6.0,K,OH,0.0,0.5,10.0,479.0,-0.25972100205573984
False,False,False,True,False,False,False,False,False,CNT,1D tubes,nanoparticles,interconnection,128.4,6.0,K,OH,0.0,0.5,1.0,822.0,0.2690655406630602
False,False,False,True,False,False,False,False,False,CNT,1D tubes,nanoparticles,interconnection,128.4,6.0,K,OH,0.0,0.5,3.0,753.0,0.16269157142808297
False,False,False,True,False,False,False,False,False,CNT,1D tubes,nanoparticles,interconnection,128.4,6.0,K,OH,0.0,0.5,5.0,713.0,0.101025502306357
False,False,False,True,False,False,False,False,False,CNT,1D tubes,nanoparticles,interconnection,128.4,6.0,K,OH,0.0,0.5,7.0,682.0,0.05323429873701939
False,False,False,True,False,False,False,False,False,CNT,1D tubes,nanoparticles,interconnection,128.4,6.0,K,OH,0.0,0.5,10.0,630.0,-0.02693159112122435
False,False,False,True,False,False,False,False,False,CNT,1D tubes,nanoparticles,interconnection,100.2,6.0,K,OH,0.0,0.5,1.0,448.0,-0.3075122056250774
False,False,False,True,False,False,False,False,False,CNT,1D tubes,nanoparticles,interconnection,100.2,6.0,K,OH,0.0,0.5,3.0,427.0,-0.3398868919139836
False,False,False,True,False,False,False,False,False,CNT,1D tubes,nanoparticles,interconnection,100.2,6.0,K,OH,0.0,0.5,5.0,406.0,-0.3722615782028897
False,False,False,True,False,False,False,False,False,CNT,1D tubes,nanoparticles,interconnection,100.2,6.0,K,OH,0.0,0.5,7.0,385.0,-0.4046362644917958
False,False,False,True,False,False,False,False,False,CNT,1D tubes,nanoparticles,interconnection,100.2,6.0,K,OH,0.0,0.5,10.0,348.0,-0.4616773784293923
False,False,False,True,False,False,False,False,False,derived carbon-based,3D special,nanoparticles,supported,98.1,2.0,K,OH,0.0,0.45,1.0,1246.0,0.9227258733533553
False,False,False,True,False,False,False,False,False,derived carbon-based,3D special,nanoparticles,supported,98.1,2.0,K,OH,0.0,0.45,2.0,1178.0,0.8178935558464212
False,False,False,True,False,False,False,False,False,derived carbon-based,3D special,nanoparticles,supported,98.1,2.0,K,OH,0.0,0.45,4.0,1088.0,0.6791449003225378
False,False,False,True,False,False,False,False,False,derived carbon-based,3D special,nanoparticles,supported,98.1,2.0,K,OH,0.0,0.45,8.0,957.0,0.47718852394888533
False,False,False,True,False,False,False,False,False,derived carbon-based,3D special,nanoparticles,supported,98.1,2.0,K,OH,0.0,0.45,16.0,787.0,0.21510773018155002
False,False,False,True,True,False,False,False,False,G-based,3D porous,irregular nanoparticles,supported,200.5,3.0,K,OH,0.0,0.43,1.0,2451.0,2.78041620564535
False,False,False,True,True,False,False,False,False,G-based,3D porous,irregular nanoparticles,supported,200.5,3.0,K,OH,0.0,0.43,2.0,2302.0,2.5507100981669204
False,False,False,True,True,False,False,False,False,G-based,3D porous,irregular nanoparticles,supported,200.5,3.0,K,OH,0.0,0.43,5.0,2024.0,2.1221309177709253
False,False,False,True,True,False,False,False,False,G-based,3D porous,irregular nanoparticles,supported,200.5,3.0,K,OH,0.0,0.43,10.0,1768.0,1.727468075391879
False,False,False,True,True,False,False,False,False,G-based,3D porous,irregular nanoparticles,supported,200.5,3.0,K,OH,0.0,0.43,20.0,1457.0,1.2480143879704597
False,False,False,True,False,False,False,False,False,derived carbon-based,3D porous,nanoparticles,coated,111.3,2.0,K,OH,0.0,0.5,1.0,1008.0,0.5558127620790859
False,False,False,True,False,False,False,False,False,derived carbon-based,3D porous,nanoparticles,coated,111.3,2.0,K,OH,0.0,0.5,2.0,964.0,0.4879800860451874
False,False,False,True,False,False,False,False,False,derived carbon-based,3D porous,nanoparticles,coated,111.3,2.0,K,OH,0.0,0.5,5.0,873.0,0.3476897787932608
False,False,False,True,False,False,False,False,False,derived carbon-based,3D porous,nanoparticles,coated,111.3,2.0,K,OH,0.0,0.5,8.0,788.0,0.21664938190959318
False,False,False,True,False,False,False,False,False,derived carbon-based,3D porous,nanoparticles,coated,111.3,2.0,K,OH,0.0,0.5,10.0,740.0,0.14265009896352202
False,False,False,True,False,False,False,False,False,derived carbon-based,0D QDs,irregular nanoparticles,supported,427.2,2.0,K,OH,-0.4,0.5,1.0,808.0,0.24748241647045616
False,False,False,True,False,False,False,False,False,derived carbon-based,0D QDs,irregular nanoparticles,supported,427.2,2.0,K,OH,-0.4,0.5,3.0,750.0,0.15806661624395352
False,False,False,True,False,False,False,False,False,derived carbon-based,0D QDs,irregular nanoparticles,supported,427.2,2.0,K,OH,-0.4,0.5,7.0,710.0,0.09640054712222755
False,False,False,True,False,False,False,False,False,derived carbon-based,0D QDs,irregular nanoparticles,supported,427.2,2.0,K,OH,-0.4,0.5,13.0,690.0,0.06556751256136457
False,False,False,True,False,False,False,False,False,derived carbon-based,0D QDs,irregular nanoparticles,supported,427.2,2.0,K,OH,-0.4,0.5,25.0,650.0,0.003901443439638626
False,False,False,True,False,False,False,False,False,derived carbon-based,0D QDs,irregular nanoparticles,supported,427.2,2.0,K,OH,-0.4,0.5,50.0,560.0,-0.13484721208424477
False,False,False,True,False,False,False,False,False,CNF,1D fibers,nanoparticles,supported,16.3,3.0,K,OH,0.0,0.45,1.0,518.0,-0.19959658466205701
False,False,False,True,False,False,False,False,False,CNF,1D fibers,nanoparticles,supported,16.3,3.0,K,OH,0.0,0.45,2.0,397.0,-0.38613644375527806
False,False,False,True,False,False,False,False,False,CNF,1D fibers,nanoparticles,supported,16.3,3.0,K,OH,0.0,0.45,3.0,331.0,-0.48788545780612586
False,False,False,True,False,False,False,False,False,CNF,1D fibers,nanoparticles,supported,16.3,3.0,K,OH,0.0,0.45,5.0,272.0,-0.5788429097606717
False,False,False,True,False,False,False,False,False,CNF,1D fibers,nanoparticles,supported,16.3,3.0,K,OH,0.0,0.45,10.0,215.0,-0.6667170582591311
False,False,False,True,False,False,False,False,False,CNF,1D fibers,nanoparticles,supported,22.4,3.0,K,OH,0.0,0.45,1.0,689.0,0.06402586083332143
False,False,False,True,False,False,False,False,False,CNF,1D fibers,nanoparticles,supported,22.4,3.0,K,OH,0.0,0.45,2.0,538.0,-0.16876355010119404
False,False,False,True,False,False,False,False,False,CNF,1D fibers,nanoparticles,supported,22.4,3.0,K,OH,0.0,0.45,3.0,456.0,-0.29517899180073226
False,False,False,True,False,False,False,False,False,CNF,1D fibers,nanoparticles,supported,22.4,3.0,K,OH,0.0,0.45,5.0,384.0,-0.40617791621983895
False,False,False,True,False,False,False,False,False,CNF,1D fibers,nanoparticles,supported,22.4,3.0,K,OH,0.0,0.45,10.0,317.0,-0.5094685819987299
False,False,False,True,True,False,False,False,False,derived carbon-based,3D porous,nanoparticles,coated,109.1,6.0,K,OH,0.0,0.5,1.0,1325.0,1.0445163598687641
False,False,False,True,True,False,False,False,False,derived carbon-based,3D porous,nanoparticles,coated,109.1,6.0,K,OH,0.0,0.5,2.0,1247.0,0.9242675250813985
False,False,False,True,True,False,False,False,False,derived carbon-based,3D porous,nanoparticles,coated,109.1,6.0,K,OH,0.0,0.5,3.0,1161.0,0.7916854764696877
False,False,False,True,True,False,False,False,False,derived carbon-based,3D porous,nanoparticles,coated,109.1,6.0,K,OH,0.0,0.5,5.0,1048.0,0.6174788312008118
False,False,False,True,True,False,False,False,False,derived carbon-based,3D porous,nanoparticles,coated,109.1,6.0,K,OH,0.0,0.5,8.0,918.0,0.41706410655520254
False,False,False,True,True,False,False,False,False,derived carbon-based,3D porous,nanoparticles,coated,109.1,6.0,K,OH,0.0,0.5,10.0,860.0,0.3276483063286999
False,False,False,True,False,False,False,False,False,derived carbon-based,3D porous,irregular nanoparticles,interconnection,28.0,2.0,K,OH,0.0,0.4,0.5,146.0,-0.7730910274941084
False,False,False,True,False,False,False,False,False,derived carbon-based,3D porous,irregular nanoparticles,interconnection,28.0,2.0,K,OH,0.0,0.4,1.0,139.0,-0.7838825895904105
False,False,False,True,False,False,False,False,False,derived carbon-based,3D porous,irregular nanoparticles,interconnection,28.0,2.0,K,OH,0.0,0.4,2.0,125.0,-0.8054657137830146
False,False,False,True,False,False,False,False,False,derived carbon-based,3D porous,irregular nanoparticles,interconnection,28.0,2.0,K,OH,0.0,0.4,5.0,112.0,-0.8255071862475755
