Repository: YYCHEN2001/MS2_C

File: data/dataset_cleaned.csv (part 1 of 3)
Ti,V,Mn,Fe,Co,Ni,Zr,Mo,Sn,W,CP,CM_type,CM_morph,MS2_morph,CP_morph,SSA,C,Cation,Anion,P_low,P_high,CD,Cs
True,False,False,False,False,False,False,False,False,False,True,G-based,2D,irregular nanoparticles,supported,289.4,6.0,K,OH,-0.5,0.5,1.0,97.0
True,False,False,False,False,False,False,False,False,False,True,G-based,2D,irregular nanoparticles,supported,301.8,6.0,K,OH,-0.5,0.5,1.0,102.0
True,False,False,False,False,False,False,False,False,False,True,G-based,2D,irregular nanoparticles,supported,319.2,6.0,K,OH,-0.5,0.5,1.0,113.0
False,True,False,False,False,False,False,False,False,False,False,0,0,nanosheets,0,5.5,6.0,K,OH,0.0,0.5,1.0,152.0
False,True,False,False,False,False,False,False,False,False,False,0,0,nanosheets,0,5.5,6.0,K,OH,0.0,0.5,2.0,145.0
False,True,False,False,False,False,False,False,False,False,False,0,0,nanosheets,0,5.5,6.0,K,OH,0.0,0.5,5.0,136.0
False,True,False,False,False,False,False,False,False,False,False,0,0,nanosheets,0,5.5,6.0,K,OH,0.0,0.5,10.0,120.0
False,True,False,False,False,False,False,False,False,False,False,0,0,nanosheets,0,5.5,6.0,K,OH,0.0,0.5,15.0,90.0
False,True,False,False,False,False,False,False,False,False,False,0,0,irregular nanoparticles,0,15.6,2.0,K,OH,-0.1,0.45,0.2,321.0
False,True,False,False,False,False,False,False,False,False,False,0,0,irregular nanoparticles,0,15.6,2.0,K,OH,-0.1,0.45,0.5,290.0
False,True,False,False,False,False,False,False,False,False,False,0,0,irregular nanoparticles,0,15.6,2.0,K,OH,-0.1,0.45,1.0,270.0
False,True,False,False,False,False,False,False,False,False,False,0,0,irregular nanoparticles,0,15.6,2.0,K,OH,-0.1,0.45,2.0,238.0
False,True,False,False,False,False,False,False,False,False,False,0,0,irregular nanoparticles,0,15.6,2.0,K,OH,-0.1,0.45,4.0,199.0
False,True,False,False,False,False,False,False,False,False,False,0,0,irregular nanoparticles,0,15.6,2.0,K,OH,-0.1,0.45,10.0,156.0
False,True,False,False,False,False,False,False,False,False,True,derived carbon-based,3D porous,irregular nanoparticles,embedded,69.7,2.0,K,OH,-0.1,0.45,0.2,837.0
False,True,False,False,False,False,False,False,False,False,True,derived carbon-based,3D porous,irregular nanoparticles,embedded,69.7,2.0,K,OH,-0.1,0.45,0.5,790.0
False,True,False,False,False,False,False,False,False,False,True,derived carbon-based,3D porous,irregular nanoparticles,embedded,69.7,2.0,K,OH,-0.1,0.45,1.0,702.0
False,True,False,False,False,False,False,False,False,False,True,derived carbon-based,3D porous,irregular nanoparticles,embedded,69.7,2.0,K,OH,-0.1,0.45,2.0,616.0
False,True,False,False,False,False,False,False,False,False,True,derived carbon-based,3D porous,irregular nanoparticles,embedded,69.7,2.0,K,OH,-0.1,0.45,4.0,469.0
False,True,False,False,False,False,False,False,False,False,True,derived carbon-based,3D porous,irregular nanoparticles,embedded,69.7,2.0,K,OH,-0.1,0.45,10.0,407.0
False,True,False,False,False,False,False,False,False,False,True,G-based,3D special,irregular nanoparticles,supported,32.3,2.0,K,OH,0.0,0.5,1.0,211.0
False,True,False,False,False,False,False,False,False,False,True,G-based,3D special,irregular nanoparticles,supported,32.3,2.0,K,OH,0.0,0.5,2.0,203.0
False,True,False,False,False,False,False,False,False,False,True,G-based,3D special,irregular nanoparticles,supported,32.3,2.0,K,OH,0.0,0.5,10.0,171.0
False,True,False,False,False,False,False,False,False,False,True,G-based,3D special,irregular nanoparticles,supported,32.3,2.0,K,OH,0.0,0.5,20.0,135.0
False,False,False,True,False,False,False,False,False,False,False,0,0,irregular nanoparticles,0,4.0,6.0,K,OH,-0.85,-0.3,0.5,163.0
False,False,False,True,False,False,False,False,False,False,False,0,0,irregular nanoparticles,0,4.0,6.0,K,OH,-0.85,-0.3,1.0,92.0
False,False,False,True,False,False,False,False,False,False,False,0,0,irregular nanoparticles,0,4.0,6.0,K,OH,-0.85,-0.3,2.0,82.0
False,False,False,True,False,False,False,False,False,False,False,0,0,irregular nanoparticles,0,4.0,6.0,K,OH,-0.85,-0.3,3.0,78.0
False,False,False,True,False,False,False,False,False,False,False,0,0,irregular nanoparticles,0,4.0,6.0,K,OH,-0.85,-0.3,5.0,75.0
False,False,False,True,False,False,False,False,False,False,False,0,0,irregular nanoparticles,0,4.0,6.0,K,OH,-0.85,-0.3,10.0,74.0
False,False,False,True,False,False,False,False,False,False,True,G-based,2D,flower-like clusters,supported,8.4,6.0,K,OH,-0.85,-0.3,0.5,312.0
False,False,False,True,False,False,False,False,False,False,True,G-based,2D,flower-like clusters,supported,8.4,6.0,K,OH,-0.85,-0.3,1.0,288.0
False,False,False,True,False,False,False,False,False,False,True,G-based,2D,flower-like clusters,supported,8.4,6.0,K,OH,-0.85,-0.3,2.0,268.0
False,False,False,True,False,False,False,False,False,False,True,G-based,2D,flower-like clusters,supported,8.4,6.0,K,OH,-0.85,-0.3,3.0,216.0
False,False,False,True,False,False,False,False,False,False,True,G-based,2D,flower-like clusters,supported,8.4,6.0,K,OH,-0.85,-0.3,5.0,200.0
False,False,False,True,False,False,False,False,False,False,True,G-based,2D,flower-like clusters,supported,8.4,6.0,K,OH,-0.85,-0.3,10.0,172.0
False,False,False,True,False,False,False,True,False,False,True,derived carbon-based,3D special,flower-like clusters,coated,94.7,6.0,K,OH,0.0,0.4,2.0,1325.0
False,False,False,True,False,False,False,True,False,False,True,derived carbon-based,3D special,flower-like clusters,coated,94.7,6.0,K,OH,0.0,0.4,4.0,1138.0
False,False,False,True,False,False,False,True,False,False,True,derived carbon-based,3D special,flower-like clusters,coated,94.7,6.0,K,OH,0.0,0.4,6.0,1012.0
False,False,False,True,False,False,False,True,False,False,True,derived carbon-based,3D special,flower-like clusters,coated,94.7,6.0,K,OH,0.0,0.4,8.0,904.0
False,False,False,True,False,False,False,True,False,False,True,derived carbon-based,3D special,flower-like clusters,coated,94.7,6.0,K,OH,0.0,0.4,10.0,719.0
False,False,False,True,False,False,False,False,False,False,True,G-based,2D,irregular nanoparticles,supported,218.4,6.0,K,OH,-0.6,0.0,1.0,529.0
False,False,False,True,False,False,False,False,False,False,True,G-based,2D,irregular nanoparticles,supported,218.4,6.0,K,OH,-0.6,0.0,2.0,481.0
False,False,False,True,False,False,False,False,False,False,True,G-based,2D,irregular nanoparticles,supported,218.4,6.0,K,OH,-0.6,0.0,5.0,443.0
False,False,False,True,False,False,False,False,False,False,True,G-based,2D,irregular nanoparticles,supported,218.4,6.0,K,OH,-0.6,0.0,10.0,401.0
False,False,False,True,False,False,False,False,False,False,True,G-based,2D,irregular nanoparticles,supported,218.4,6.0,K,OH,-0.6,0.0,20.0,349.0
False,False,False,True,False,False,False,False,False,False,False,0,0,irregular nanoparticles,0,39.8,1.0,Na,SO3,-1.0,0.0,0.5,763.0
False,False,False,True,False,False,False,False,False,False,False,0,0,irregular nanoparticles,0,39.8,1.0,Na,SO3,-1.0,0.0,1.0,720.0
False,False,False,True,False,False,False,False,False,False,False,0,0,irregular nanoparticles,0,39.8,1.0,Na,SO3,-1.0,0.0,2.0,590.0
False,False,False,True,False,False,False,False,False,False,False,0,0,irregular nanoparticles,0,39.8,1.0,Na,SO3,-1.0,0.0,3.0,429.0
False,False,False,True,False,False,False,False,False,False,False,0,0,irregular nanoparticles,0,39.8,1.0,Na,SO3,-1.0,0.0,4.0,240.0
False,False,False,True,False,False,False,False,False,False,False,0,0,irregular nanoparticles,0,39.8,1.0,Na,SO3,-1.0,0.0,5.0,105.0
False,False,False,False,False,False,False,True,False,False,False,0,0,flower-like clusters,0,24.0,6.0,K,OH,0.0,1.0,1.0,216.0
False,False,False,False,False,False,False,True,False,False,False,0,0,flower-like clusters,0,24.0,6.0,K,OH,0.0,1.0,2.0,160.0
False,False,False,False,False,False,False,True,False,False,False,0,0,flower-like clusters,0,24.0,6.0,K,OH,0.0,1.0,3.0,140.0
False,False,False,False,False,False,False,True,False,False,False,0,0,flower-like clusters,0,24.0,6.0,K,OH,0.0,1.0,4.0,121.0
False,False,False,False,False,False,False,True,False,False,False,0,0,flower-like clusters,0,24.0,6.0,K,OH,0.0,1.0,5.0,109.0
False,False,False,False,False,False,False,True,False,False,False,0,0,flower-like clusters,0,24.0,6.0,K,OH,0.0,1.0,7.0,86.0
False,False,False,True,False,False,False,True,False,False,False,0,0,hollow morph,0,43.0,6.0,K,OH,0.0,1.0,1.0,386.0
False,False,False,True,False,False,False,True,False,False,False,0,0,hollow morph,0,43.0,6.0,K,OH,0.0,1.0,2.0,274.0
False,False,False,True,False,False,False,True,False,False,False,0,0,hollow morph,0,43.0,6.0,K,OH,0.0,1.0,3.0,230.0
False,False,False,True,False,False,False,True,False,False,False,0,0,hollow morph,0,43.0,6.0,K,OH,0.0,1.0,4.0,179.0
False,False,False,True,False,False,False,True,False,False,False,0,0,hollow morph,0,43.0,6.0,K,OH,0.0,1.0,5.0,163.0
False,False,False,True,False,False,False,True,False,False,False,0,0,hollow morph,0,43.0,6.0,K,OH,0.0,1.0,7.0,154.0
False,False,False,True,False,False,False,False,False,False,False,0,0,irregular nanoparticles,0,23.8,2.0,K,OH,-1.1,0.0,1.0,471.0
False,False,False,True,False,False,False,False,False,False,False,0,0,irregular nanoparticles,0,23.8,2.0,K,OH,-1.1,0.0,2.0,398.0
False,False,False,True,False,False,False,False,False,False,False,0,0,irregular nanoparticles,0,23.8,2.0,K,OH,-1.1,0.0,3.0,369.0
False,False,False,True,False,False,False,False,False,False,False,0,0,irregular nanoparticles,0,23.8,2.0,K,OH,-1.1,0.0,5.0,356.0
False,False,False,True,False,False,False,False,False,False,False,0,0,irregular nanoparticles,0,23.8,2.0,K,OH,-1.1,0.0,10.0,335.0
False,False,False,True,False,False,False,False,False,False,False,0,0,irregular nanoparticles,0,23.8,2.0,K,OH,-1.1,0.0,15.0,321.0
False,False,False,True,False,False,False,False,False,False,False,0,0,irregular nanoparticles,0,23.8,2.0,K,OH,-1.1,0.0,20.0,307.0
False,False,False,True,False,False,False,False,False,False,True,derived carbon-based,3D porous,irregular nanoparticles,embedded,17.4,1.0,K,OH,-1.2,-0.2,2.0,228.0
False,False,False,True,False,False,False,False,False,False,True,derived carbon-based,3D porous,irregular nanoparticles,embedded,17.4,1.0,K,OH,-1.2,-0.2,4.0,170.0
False,False,False,True,False,False,False,False,False,False,True,derived carbon-based,3D porous,irregular nanoparticles,embedded,17.4,1.0,K,OH,-1.2,-0.2,6.0,140.0
False,False,False,True,False,False,False,False,False,False,True,derived carbon-based,3D porous,irregular nanoparticles,embedded,17.4,1.0,K,OH,-1.2,-0.2,8.0,119.0
False,False,False,True,False,False,False,False,False,False,True,derived carbon-based,3D porous,irregular nanoparticles,embedded,17.4,1.0,K,OH,-1.2,-0.2,10.0,91.0
False,False,False,True,False,False,False,False,False,False,True,derived carbon-based,3D porous,irregular nanoparticles,embedded,27.4,1.0,K,OH,-1.2,-0.2,2.0,303.0
False,False,False,True,False,False,False,False,False,False,True,derived carbon-based,3D porous,irregular nanoparticles,embedded,27.4,1.0,K,OH,-1.2,-0.2,4.0,235.0
False,False,False,True,False,False,False,False,False,False,True,derived carbon-based,3D porous,irregular nanoparticles,embedded,27.4,1.0,K,OH,-1.2,-0.2,6.0,210.0
False,False,False,True,False,False,False,False,False,False,True,derived carbon-based,3D porous,irregular nanoparticles,embedded,27.4,1.0,K,OH,-1.2,-0.2,8.0,192.0
False,False,False,True,False,False,False,False,False,False,True,derived carbon-based,3D porous,irregular nanoparticles,embedded,27.4,1.0,K,OH,-1.2,-0.2,10.0,176.0
False,False,False,True,False,False,False,False,False,False,True,derived carbon-based,3D porous,irregular nanoparticles,embedded,11.0,1.0,K,OH,-1.2,-0.2,2.0,105.0
False,False,False,True,False,False,False,False,False,False,True,derived carbon-based,3D porous,irregular nanoparticles,embedded,11.0,1.0,K,OH,-1.2,-0.2,4.0,84.0
False,False,False,True,False,False,False,False,False,False,True,derived carbon-based,3D porous,irregular nanoparticles,embedded,11.0,1.0,K,OH,-1.2,-0.2,6.0,74.0
False,False,False,True,False,False,False,False,False,False,True,derived carbon-based,3D porous,irregular nanoparticles,embedded,11.0,1.0,K,OH,-1.2,-0.2,8.0,63.0
False,False,False,True,False,False,False,False,False,False,True,derived carbon-based,3D porous,irregular nanoparticles,embedded,11.0,1.0,K,OH,-1.2,-0.2,10.0,60.0
False,False,False,True,False,False,False,False,False,False,False,0,0,irregular nanoparticles,0,3.6,2.0,K,OH,-1.1,0.0,3.0,459.0
False,False,False,True,False,False,False,False,False,False,False,0,0,irregular nanoparticles,0,3.6,2.0,K,OH,-1.1,0.0,5.0,372.0
False,False,False,True,False,False,False,False,False,False,False,0,0,irregular nanoparticles,0,3.6,2.0,K,OH,-1.1,0.0,10.0,309.0
False,False,False,True,False,False,False,False,False,False,False,0,0,irregular nanoparticles,0,3.6,2.0,K,OH,-1.1,0.0,15.0,299.0
False,False,False,True,False,False,False,False,False,False,False,0,0,irregular nanoparticles,0,3.6,2.0,K,OH,-1.1,0.0,20.0,289.0
False,False,False,True,False,False,False,False,False,False,False,0,0,irregular nanoparticles,0,3.6,2.0,K,OH,-1.1,0.0,30.0,269.0
False,False,False,True,False,False,False,False,False,False,True,G-based,2D,irregular nanoparticles,supported,135.0,2.0,K,OH,-1.1,0.0,3.0,721.0
False,False,False,True,False,False,False,False,False,False,True,G-based,2D,irregular nanoparticles,supported,135.0,2.0,K,OH,-1.1,0.0,5.0,650.0
False,False,False,True,False,False,False,False,False,False,True,G-based,2D,irregular nanoparticles,supported,135.0,2.0,K,OH,-1.1,0.0,10.0,621.0
False,False,False,True,False,False,False,False,False,False,True,G-based,2D,irregular nanoparticles,supported,135.0,2.0,K,OH,-1.1,0.0,15.0,617.0
False,False,False,True,False,False,False,False,False,False,True,G-based,2D,irregular nanoparticles,supported,135.0,2.0,K,OH,-1.1,0.0,20.0,614.0
False,False,False,True,False,False,False,False,False,False,True,G-based,2D,irregular nanoparticles,supported,135.0,2.0,K,OH,-1.1,0.0,30.0,589.0
False,False,False,True,False,False,False,False,False,False,True,G-based,2D,nanoparticles,supported,165.0,2.0,K,OH,-1.1,0.0,3.0,769.0
False,False,False,True,False,False,False,False,False,False,True,G-based,2D,nanoparticles,supported,165.0,2.0,K,OH,-1.1,0.0,5.0,708.0
False,False,False,True,False,False,False,False,False,False,True,G-based,2D,nanoparticles,supported,165.0,2.0,K,OH,-1.1,0.0,10.0,637.0
False,False,False,True,False,False,False,False,False,False,True,G-based,2D,nanoparticles,supported,165.0,2.0,K,OH,-1.1,0.0,15.0,587.0
False,False,False,True,False,False,False,False,False,False,True,G-based,2D,nanoparticles,supported,165.0,2.0,K,OH,-1.1,0.0,20.0,570.0
False,False,False,True,False,False,False,False,False,False,True,G-based,2D,nanoparticles,supported,165.0,2.0,K,OH,-1.1,0.0,30.0,555.0
False,False,False,False,True,False,False,False,False,False,False,0,0,hollow morph,0,127.6,2.0,K,OH,-0.1,0.4,1.0,1301.0
False,False,False,False,True,False,False,False,False,False,False,0,0,hollow morph,0,127.6,2.0,K,OH,-0.1,0.4,2.5,1073.0
False,False,False,False,True,False,False,False,False,False,False,0,0,hollow morph,0,127.6,2.0,K,OH,-0.1,0.4,5.0,883.0
False,False,False,False,True,False,False,False,False,False,False,0,0,hollow morph,0,127.6,2.0,K,OH,-0.1,0.4,10.0,650.0
False,False,False,False,True,False,False,False,False,False,False,0,0,hollow morph,0,127.6,2.0,K,OH,-0.1,0.4,20.0,450.0
False,False,False,False,True,False,False,False,False,False,False,0,0,hollow morph,0,98.3,2.0,K,OH,-0.1,0.4,1.0,1180.0
False,False,False,False,True,False,False,False,False,False,False,0,0,hollow morph,0,98.3,2.0,K,OH,-0.1,0.4,2.5,952.0
False,False,False,False,True,False,False,False,False,False,False,0,0,hollow morph,0,98.3,2.0,K,OH,-0.1,0.4,5.0,733.0
False,False,False,False,True,False,False,False,False,False,False,0,0,hollow morph,0,98.3,2.0,K,OH,-0.1,0.4,10.0,531.0
False,False,False,False,True,False,False,False,False,False,False,0,0,hollow morph,0,98.3,2.0,K,OH,-0.1,0.4,20.0,339.0
False,False,False,False,True,False,False,False,False,False,False,0,0,hollow morph,0,65.1,2.0,K,OH,-0.1,0.4,1.0,1079.0
False,False,False,False,True,False,False,False,False,False,False,0,0,hollow morph,0,65.1,2.0,K,OH,-0.1,0.4,2.5,883.0
False,False,False,False,True,False,False,False,False,False,False,0,0,hollow morph,0,65.1,2.0,K,OH,-0.1,0.4,5.0,681.0
False,False,False,False,True,False,False,False,False,False,False,0,0,hollow morph,0,65.1,2.0,K,OH,-0.1,0.4,10.0,471.0
False,False,False,False,True,False,False,False,False,False,False,0,0,hollow morph,0,65.1,2.0,K,OH,-0.1,0.4,20.0,271.0
False,False,False,False,True,False,False,False,False,False,False,0,0,nanoparticles,0,41.5,2.0,K,OH,-0.1,0.4,1.0,899.0
False,False,False,False,True,False,False,False,False,False,False,0,0,nanoparticles,0,41.5,2.0,K,OH,-0.1,0.4,2.5,733.0
False,False,False,False,True,False,False,False,False,False,False,0,0,nanoparticles,0,41.5,2.0,K,OH,-0.1,0.4,5.0,583.0
False,False,False,False,True,False,False,False,False,False,False,0,0,nanoparticles,0,41.5,2.0,K,OH,-0.1,0.4,10.0,388.0
False,False,False,False,True,False,False,False,False,False,False,0,0,nanoparticles,0,41.5,2.0,K,OH,-0.1,0.4,20.0,221.0
False,False,False,False,True,False,False,False,False,False,False,0,0,bulk,0,3.2,2.0,K,OH,-0.1,0.4,1.0,624.0
False,False,False,False,True,False,False,False,False,False,False,0,0,bulk,0,3.2,2.0,K,OH,-0.1,0.4,2.5,495.0
False,False,False,False,True,False,False,False,False,False,False,0,0,bulk,0,3.2,2.0,K,OH,-0.1,0.4,5.0,345.0
False,False,False,False,True,False,False,False,False,False,False,0,0,bulk,0,3.2,2.0,K,OH,-0.1,0.4,10.0,212.0
False,False,False,False,True,False,False,False,False,False,False,0,0,bulk,0,3.2,2.0,K,OH,-0.1,0.4,20.0,93.0
False,False,False,False,True,False,False,False,False,False,False,0,0,nanoparticles,0,17.5,2.0,K,OH,-0.1,0.5,1.0,236.0
False,False,False,False,True,False,False,False,False,False,False,0,0,nanoparticles,0,17.5,2.0,K,OH,-0.1,0.5,2.0,225.0
False,False,False,False,True,False,False,False,False,False,False,0,0,nanoparticles,0,17.5,2.0,K,OH,-0.1,0.5,5.0,203.0
False,False,False,False,True,False,False,False,False,False,False,0,0,nanoparticles,0,17.5,2.0,K,OH,-0.1,0.5,10.0,175.0
False,False,False,False,True,False,False,False,False,False,False,0,0,nanoparticles,0,17.5,2.0,K,OH,-0.1,0.5,15.0,152.0
False,False,False,False,True,False,False,False,False,False,False,0,0,irregular nanoparticles,0,21.0,2.0,K,OH,0.0,0.4,2.0,624.0
False,False,False,False,True,False,False,False,False,False,True,G-based,2D,irregular nanoparticles,coated,93.0,2.0,K,OH,0.0,0.4,2.0,929.0
False,False,False,False,True,False,False,False,False,False,True,G-based,2D,irregular nanoparticles,coated,93.0,2.0,K,OH,0.0,0.4,4.0,855.0
False,False,False,False,True,False,False,False,False,False,True,G-based,2D,irregular nanoparticles,coated,93.0,2.0,K,OH,0.0,0.4,8.0,798.0
False,False,False,False,True,False,False,False,False,False,True,G-based,2D,irregular nanoparticles,coated,93.0,2.0,K,OH,0.0,0.4,14.0,713.0
False,False,False,False,True,False,False,False,False,False,True,G-based,2D,irregular nanoparticles,coated,93.0,2.0,K,OH,0.0,0.4,20.0,677.0
False,False,False,False,True,False,False,False,False,False,False,0,0,flower-like clusters,0,66.4,2.0,K,OH,-0.1,0.5,1.0,719.0
False,False,False,False,True,False,False,False,False,False,False,0,0,flower-like clusters,0,66.4,2.0,K,OH,-0.1,0.5,2.0,697.0
False,False,False,False,True,False,False,False,False,False,False,0,0,flower-like clusters,0,66.4,2.0,K,OH,-0.1,0.5,5.0,621.0
False,False,False,False,True,False,False,False,False,False,False,0,0,flower-like clusters,0,66.4,2.0,K,OH,-0.1,0.5,10.0,537.0
False,False,False,False,True,False,False,False,False,False,False,0,0,flower-like clusters,0,66.4,2.0,K,OH,-0.1,0.5,20.0,477.0
False,False,False,False,True,False,False,False,False,False,False,0,0,flower-like clusters,0,46.2,2.0,K,OH,-0.1,0.5,1.0,554.0
False,False,False,False,True,False,False,False,False,False,False,0,0,flower-like clusters,0,46.2,2.0,K,OH,-0.1,0.5,2.0,540.0
False,False,False,False,True,False,False,False,False,False,False,0,0,flower-like clusters,0,46.2,2.0,K,OH,-0.1,0.5,5.0,497.0
False,False,False,False,True,False,False,False,False,False,False,0,0,flower-like clusters,0,46.2,2.0,K,OH,-0.1,0.5,10.0,469.0
False,False,False,False,True,False,False,False,False,False,False,0,0,flower-like clusters,0,46.2,2.0,K,OH,-0.1,0.5,20.0,417.0
False,False,False,False,True,False,False,False,False,False,False,0,0,nanoparticles,0,3.3,2.0,K,OH,-0.1,0.5,1.0,180.0
False,False,False,False,True,False,False,False,False,False,False,0,0,nanoparticles,0,3.3,2.0,K,OH,-0.1,0.5,2.0,167.0
False,False,False,False,True,False,False,False,False,False,False,0,0,nanoparticles,0,3.3,2.0,K,OH,-0.1,0.5,5.0,143.0
False,False,False,False,True,False,False,False,False,False,False,0,0,nanoparticles,0,3.3,2.0,K,OH,-0.1,0.5,10.0,115.0
False,False,False,False,True,False,False,False,False,False,False,0,0,nanoparticles,0,3.3,2.0,K,OH,-0.1,0.5,20.0,78.0
False,False,False,False,True,False,False,False,False,False,False,0,0,irregular nanoparticles,0,29.3,2.0,K,OH,-0.2,0.45,0.5,654.0
False,False,False,False,True,False,False,False,False,False,False,0,0,irregular nanoparticles,0,29.3,2.0,K,OH,-0.2,0.45,1.0,595.0
False,False,False,False,True,False,False,False,False,False,False,0,0,irregular nanoparticles,0,29.3,2.0,K,OH,-0.2,0.45,5.0,499.0
False,False,False,False,True,False,False,False,False,False,False,0,0,irregular nanoparticles,0,36.3,6.0,K,OH,0.0,0.4,0.5,996.0
False,False,False,False,True,False,False,False,False,False,False,0,0,irregular nanoparticles,0,36.3,6.0,K,OH,0.0,0.4,1.0,987.0
False,False,False,False,True,False,False,False,False,False,False,0,0,irregular nanoparticles,0,36.3,6.0,K,OH,0.0,0.4,2.0,980.0
False,False,False,False,True,False,False,False,False,False,False,0,0,irregular nanoparticles,0,36.3,6.0,K,OH,0.0,0.4,3.0,973.0
False,False,False,False,True,False,False,False,False,False,False,0,0,irregular nanoparticles,0,36.3,6.0,K,OH,0.0,0.4,4.0,966.0
False,False,False,False,True,False,False,False,False,False,False,0,0,irregular nanoparticles,0,36.3,6.0,K,OH,0.0,0.4,5.0,958.0
False,False,False,False,True,False,False,False,False,False,False,0,0,irregular nanoparticles,0,13.1,6.0,K,OH,0.0,0.4,0.5,354.0
False,False,False,False,True,False,False,False,False,False,False,0,0,irregular nanoparticles,0,13.1,6.0,K,OH,0.0,0.4,1.0,342.0
False,False,False,False,True,False,False,False,False,False,False,0,0,irregular nanoparticles,0,13.1,6.0,K,OH,0.0,0.4,2.0,322.0
False,False,False,False,True,False,False,False,False,False,False,0,0,irregular nanoparticles,0,13.1,6.0,K,OH,0.0,0.4,3.0,308.0
False,False,False,False,True,False,False,False,False,False,False,0,0,irregular nanoparticles,0,13.1,6.0,K,OH,0.0,0.4,4.0,294.0
False,False,False,False,True,False,False,False,False,False,False,0,0,irregular nanoparticles,0,13.1,6.0,K,OH,0.0,0.4,5.0,290.0
False,False,False,False,True,False,False,False,False,False,False,0,0,hollow morph,0,113.9,2.0,K,OH,-0.1,0.4,1.0,936.0
False,False,False,False,True,False,False,False,False,False,False,0,0,hollow morph,0,113.9,2.0,K,OH,-0.1,0.4,2.0,883.0
False,False,False,False,True,False,False,False,False,False,False,0,0,hollow morph,0,113.9,2.0,K,OH,-0.1,0.4,5.0,810.0
False,False,False,False,True,False,False,False,False,False,False,0,0,hollow morph,0,113.9,2.0,K,OH,-0.1,0.4,10.0,746.0
False,False,False,False,True,False,False,False,False,False,False,0,0,hollow morph,0,113.9,2.0,K,OH,-0.1,0.4,20.0,686.0
False,False,False,False,True,False,False,False,False,False,False,0,0,nanoparticles,0,67.1,3.0,K,OH,0.0,0.45,1.0,427.0
False,False,False,False,True,False,False,False,False,False,False,0,0,nanoparticles,0,67.1,3.0,K,OH,0.0,0.45,10.0,405.0
False,False,False,False,True,False,False,False,False,False,False,0,0,nanoparticles,0,67.1,3.0,K,OH,0.0,0.45,20.0,383.0
False,False,False,False,False,True,False,False,False,False,False,0,0,nanoparticles,0,201.4,3.0,K,OH,0.0,0.45,1.0,952.0
False,False,False,False,False,True,False,False,False,False,False,0,0,nanoparticles,0,201.4,3.0,K,OH,0.0,0.45,2.0,809.0
False,False,False,False,False,True,False,False,False,False,False,0,0,nanoparticles,0,201.4,3.0,K,OH,0.0,0.45,3.0,743.0
False,False,False,False,False,True,False,False,False,False,False,0,0,nanoparticles,0,201.4,3.0,K,OH,0.0,0.45,5.0,669.0
False,False,False,False,False,True,False,False,False,False,False,0,0,nanoparticles,0,201.4,3.0,K,OH,0.0,0.45,10.0,553.0
False,False,False,False,False,True,False,False,False,False,False,0,0,nanoparticles,0,201.4,3.0,K,OH,0.0,0.45,20.0,442.0
False,False,False,False,True,True,False,False,False,False,False,0,0,nanoparticles,0,78.4,3.0,K,OH,0.0,0.45,1.0,1731.0
False,False,False,False,True,True,False,False,False,False,False,0,0,nanoparticles,0,78.4,3.0,K,OH,0.0,0.45,2.0,1679.0
False,False,False,False,True,True,False,False,False,False,False,0,0,nanoparticles,0,78.4,3.0,K,OH,0.0,0.45,3.0,1640.0
False,False,False,False,True,True,False,False,False,False,False,0,0,nanoparticles,0,78.4,3.0,K,OH,0.0,0.45,5.0,1571.0
False,False,False,False,True,True,False,False,False,False,False,0,0,nanoparticles,0,78.4,3.0,K,OH,0.0,0.45,10.0,1446.0
False,False,False,False,True,True,False,False,False,False,False,0,0,nanoparticles,0,78.4,3.0,K,OH,0.0,0.45,20.0,1330.0
False,False,False,False,True,False,False,False,False,False,False,0,0,hollow morph,0,326.2,6.0,K,OH,0.0,0.36,0.5,703.0
False,False,False,False,True,False,False,False,False,False,False,0,0,hollow morph,0,326.2,6.0,K,OH,0.0,0.36,10.0,510.0
False,False,False,False,False,False,False,True,False,False,False,0,0,flower-like clusters,0,58.2,2.0,K,OH,0.0,0.5,1.0,117.0
False,False,False,False,False,False,False,True,False,False,False,0,0,flower-like clusters,0,58.2,2.0,K,OH,0.0,0.5,2.0,102.0
False,False,False,False,False,False,False,True,False,False,False,0,0,flower-like clusters,0,58.2,2.0,K,OH,0.0,0.5,5.0,72.0
False,False,False,False,False,False,False,True,False,False,False,0,0,flower-like clusters,0,58.2,2.0,K,OH,0.0,0.5,10.0,44.0
False,False,False,False,True,False,False,True,False,False,False,0,0,irregular nanoparticles,0,60.1,2.0,K,OH,0.0,0.5,1.0,1038.0
False,False,False,False,True,False,False,True,False,False,False,0,0,irregular nanoparticles,0,60.1,2.0,K,OH,0.0,0.5,2.0,980.0
False,False,False,False,True,False,False,True,False,False,False,0,0,irregular nanoparticles,0,60.1,2.0,K,OH,0.0,0.5,5.0,867.0
False,False,False,False,True,False,False,True,False,False,False,0,0,irregular nanoparticles,0,60.1,2.0,K,OH,0.0,0.5,10.0,738.0
False,False,False,False,True,False,False,False,False,False,False,0,0,irregular nanoparticles,0,51.2,2.0,K,OH,0.0,0.5,1.0,464.0
False,False,False,False,True,False,False,False,False,False,False,0,0,irregular nanoparticles,0,51.2,2.0,K,OH,0.0,0.5,2.0,437.0
False,False,False,False,True,False,False,False,False,False,False,0,0,irregular nanoparticles,0,51.2,2.0,K,OH,0.0,0.5,5.0,367.0
False,False,False,False,True,False,False,False,False,False,False,0,0,irregular nanoparticles,0,51.2,2.0,K,OH,0.0,0.5,10.0,297.0
False,False,False,False,True,False,False,False,False,False,True,derived carbon-based,3D porous,irregular nanoparticles,interconnection,253.8,6.0,K,OH,0.0,0.5,1.0,654.0
False,False,False,False,True,False,False,False,False,False,True,derived carbon-based,3D porous,irregular nanoparticles,interconnection,253.8,6.0,K,OH,0.0,0.5,2.0,616.0
False,False,False,False,True,False,False,False,False,False,True,derived carbon-based,3D porous,irregular nanoparticles,interconnection,253.8,6.0,K,OH,0.0,0.5,5.0,571.0
False,False,False,False,True,False,False,False,False,False,True,derived carbon-based,3D porous,irregular nanoparticles,interconnection,253.8,6.0,K,OH,0.0,0.5,7.0,560.0
False,False,False,False,True,False,False,False,False,False,True,derived carbon-based,3D porous,irregular nanoparticles,interconnection,253.8,6.0,K,OH,0.0,0.5,10.0,544.0
False,False,False,False,True,True,False,False,False,False,True,derived carbon-based,3D porous,irregular nanoparticles,supported,101.7,6.0,K,OH,0.0,0.45,10.0,2458.0
False,False,False,False,True,True,False,False,False,False,True,derived carbon-based,3D porous,irregular nanoparticles,supported,101.7,6.0,K,OH,0.0,0.45,15.0,2260.0
False,False,False,False,True,True,False,False,False,False,True,derived carbon-based,3D porous,irregular nanoparticles,supported,101.7,6.0,K,OH,0.0,0.45,20.0,2093.0
False,False,False,False,False,True,False,False,False,False,True,derived carbon-based,3D porous,nanoparticles,supported,60.3,6.0,K,OH,0.0,0.45,1.0,574.0
False,False,False,False,False,True,False,False,False,False,True,derived carbon-based,3D porous,nanoparticles,supported,60.3,6.0,K,OH,0.0,0.45,2.0,444.0
False,False,False,False,False,True,False,False,False,False,True,derived carbon-based,3D porous,nanoparticles,supported,60.3,6.0,K,OH,0.0,0.45,3.0,358.0
False,False,False,False,False,True,False,False,False,False,True,derived carbon-based,3D porous,nanoparticles,supported,60.3,6.0,K,OH,0.0,0.45,5.0,278.0
False,False,False,False,False,True,False,False,False,False,True,derived carbon-based,3D porous,nanoparticles,supported,60.3,6.0,K,OH,0.0,0.45,10.0,188.0
False,False,False,False,False,True,False,False,False,False,True,derived carbon-based,3D porous,nanoparticles,supported,60.3,6.0,K,OH,0.0,0.45,15.0,156.0
False,False,False,False,False,True,False,False,False,False,True,derived carbon-based,3D porous,nanoparticles,supported,60.3,6.0,K,OH,0.0,0.45,20.0,133.0
False,False,False,False,True,False,False,False,False,False,True,CNT,3D porous,nanosheets,supported,15.7,2.0,K,OH,0.0,0.5,2.0,535.0
False,False,False,False,True,False,False,False,False,False,True,CNT,3D porous,nanosheets,supported,15.7,2.0,K,OH,0.0,0.5,3.0,496.0
False,False,False,False,True,False,False,False,False,False,True,CNT,3D porous,nanosheets,supported,15.7,2.0,K,OH,0.0,0.5,5.0,462.0
False,False,False,False,True,False,False,False,False,False,True,CNT,3D porous,nanosheets,supported,15.7,2.0,K,OH,0.0,0.5,10.0,324.0
False,False,False,False,True,False,False,False,False,False,True,CNT,1D tubes,nanoparticles,interconnection,109.3,6.0,K,OH,0.0,0.5,1.0,589.0
False,False,False,False,True,False,False,False,False,False,True,CNT,1D tubes,nanoparticles,interconnection,109.3,6.0,K,OH,0.0,0.5,3.0,552.0
False,False,False,False,True,False,False,False,False,False,True,CNT,1D tubes,nanoparticles,interconnection,109.3,6.0,K,OH,0.0,0.5,5.0,530.0
False,False,False,False,True,False,False,False,False,False,True,CNT,1D tubes,nanoparticles,interconnection,109.3,6.0,K,OH,0.0,0.5,7.0,507.0
False,False,False,False,True,False,False,False,False,False,True,CNT,1D tubes,nanoparticles,interconnection,109.3,6.0,K,OH,0.0,0.5,10.0,479.0
False,False,False,False,True,False,False,False,False,False,True,CNT,1D tubes,nanoparticles,interconnection,128.4,6.0,K,OH,0.0,0.5,1.0,822.0
False,False,False,False,True,False,False,False,False,False,True,CNT,1D tubes,nanoparticles,interconnection,128.4,6.0,K,OH,0.0,0.5,3.0,753.0
False,False,False,False,True,False,False,False,False,False,True,CNT,1D tubes,nanoparticles,interconnection,128.4,6.0,K,OH,0.0,0.5,5.0,713.0
False,False,False,False,True,False,False,False,False,False,True,CNT,1D tubes,nanoparticles,interconnection,128.4,6.0,K,OH,0.0,0.5,7.0,682.0
False,False,False,False,True,False,False,False,False,False,True,CNT,1D tubes,nanoparticles,interconnection,128.4,6.0,K,OH,0.0,0.5,10.0,630.0
False,False,False,False,True,False,False,False,False,False,True,CNT,1D tubes,nanoparticles,interconnection,100.2,6.0,K,OH,0.0,0.5,1.0,448.0
False,False,False,False,True,False,False,False,False,False,True,CNT,1D tubes,nanoparticles,interconnection,100.2,6.0,K,OH,0.0,0.5,3.0,427.0
False,False,False,False,True,False,False,False,False,False,True,CNT,1D tubes,nanoparticles,interconnection,100.2,6.0,K,OH,0.0,0.5,5.0,406.0
False,False,False,False,True,False,False,False,False,False,True,CNT,1D tubes,nanoparticles,interconnection,100.2,6.0,K,OH,0.0,0.5,7.0,385.0
False,False,False,False,True,False,False,False,False,False,True,CNT,1D tubes,nanoparticles,interconnection,100.2,6.0,K,OH,0.0,0.5,10.0,348.0
False,False,False,False,True,False,False,False,False,False,True,derived carbon-based,3D special,nanoparticles,supported,98.1,2.0,K,OH,0.0,0.45,1.0,1246.0
False,False,False,False,True,False,False,False,False,False,True,derived carbon-based,3D special,nanoparticles,supported,98.1,2.0,K,OH,0.0,0.45,2.0,1178.0
False,False,False,False,True,False,False,False,False,False,True,derived carbon-based,3D special,nanoparticles,supported,98.1,2.0,K,OH,0.0,0.45,4.0,1088.0
False,False,False,False,True,False,False,False,False,False,True,derived carbon-based,3D special,nanoparticles,supported,98.1,2.0,K,OH,0.0,0.45,8.0,957.0
False,False,False,False,True,False,False,False,False,False,True,derived carbon-based,3D special,nanoparticles,supported,98.1,2.0,K,OH,0.0,0.45,16.0,787.0
False,False,False,True,False,False,False,False,False,False,True,derived carbon-based,3D porous,nanoparticles,supported,196.8,6.0,K,OH,0.0,0.5,1.0,1493.0
False,False,False,True,False,False,False,False,False,False,True,derived carbon-based,3D porous,nanoparticles,supported,196.8,6.0,K,OH,0.0,0.5,2.0,1339.0
False,False,False,True,False,False,False,False,False,False,True,derived carbon-based,3D porous,nanoparticles,supported,196.8,6.0,K,OH,0.0,0.5,5.0,1163.0
False,False,False,True,False,False,False,False,False,False,True,derived carbon-based,3D porous,nanoparticles,supported,196.8,6.0,K,OH,0.0,0.5,10.0,980.0
False,False,False,True,False,False,False,False,False,False,True,derived carbon-based,3D porous,nanoparticles,supported,196.8,6.0,K,OH,0.0,0.5,15.0,875.0
False,False,False,False,True,False,False,False,False,False,True,derived carbon-based,3D porous,nanoparticles,supported,361.5,6.0,K,OH,0.0,0.5,0.5,2306.0
False,False,False,False,True,False,False,False,False,False,True,derived carbon-based,3D porous,nanoparticles,supported,361.5,6.0,K,OH,0.0,0.5,1.0,2010.0
False,False,False,False,True,False,False,False,False,False,True,derived carbon-based,3D porous,nanoparticles,supported,361.5,6.0,K,OH,0.0,0.5,2.0,1745.0
False,False,False,False,True,False,False,False,False,False,True,derived carbon-based,3D porous,nanoparticles,supported,361.5,6.0,K,OH,0.0,0.5,5.0,1443.0
False,False,False,False,True,False,False,False,False,False,True,derived carbon-based,3D porous,nanoparticles,supported,361.5,6.0,K,OH,0.0,0.5,10.0,1167.0
False,False,False,False,True,False,False,False,False,False,True,derived carbon-based,3D porous,nanoparticles,supported,361.5,6.0,K,OH,0.0,0.5,15.0,1037.0
False,False,False,True,True,False,False,False,False,False,True,derived carbon-based,3D porous,nanoparticles,supported,330.9,6.0,K,OH,0.0,0.5,2.0,2354.0
False,False,False,True,True,False,False,False,False,False,True,derived carbon-based,3D porous,nanoparticles,supported,330.9,6.0,K,OH,0.0,0.5,5.0,2029.0
False,False,False,True,True,False,False,False,False,False,True,derived carbon-based,3D porous,nanoparticles,supported,330.9,6.0,K,OH,0.0,0.5,10.0,1705.0
False,False,False,True,True,False,False,False,False,False,True,derived carbon-based,3D porous,nanoparticles,supported,330.9,6.0,K,OH,0.0,0.5,15.0,1499.0
False,False,False,True,True,False,False,False,False,False,True,derived carbon-based,3D porous,nanoparticles,supported,468.5,6.0,K,OH,0.0,0.5,10.0,2287.0
False,False,False,True,True,False,False,False,False,False,True,derived carbon-based,3D porous,nanoparticles,supported,468.5,6.0,K,OH,0.0,0.5,15.0,2100.0
False,False,False,True,True,False,False,False,False,False,True,derived carbon-based,3D porous,nanoparticles,supported,199.9,6.0,K,OH,0.0,0.5,0.5,2356.0
False,False,False,True,True,False,False,False,False,False,True,derived carbon-based,3D porous,nanoparticles,supported,199.9,6.0,K,OH,0.0,0.5,1.0,2063.0
False,False,False,True,True,False,False,False,False,False,True,derived carbon-based,3D porous,nanoparticles,supported,199.9,6.0,K,OH,0.0,0.5,2.0,1820.0
False,False,False,True,True,False,False,False,False,False,True,derived carbon-based,3D porous,nanoparticles,supported,199.9,6.0,K,OH,0.0,0.5,5.0,1546.0
False,False,False,True,True,False,False,False,False,False,True,derived carbon-based,3D porous,nanoparticles,supported,199.9,6.0,K,OH,0.0,0.5,10.0,1304.0
False,False,False,True,True,False,False,False,False,False,True,derived carbon-based,3D porous,nanoparticles,supported,199.9,6.0,K,OH,0.0,0.5,15.0,1111.0
False,False,False,False,True,True,False,False,False,False,True,G-based,3D porous,irregular nanoparticles,supported,200.5,3.0,K,OH,0.0,0.43,1.0,2451.0
False,False,False,False,True,True,False,False,False,False,True,G-based,3D porous,irregular nanoparticles,supported,200.5,3.0,K,OH,0.0,0.43,2.0,2302.0
False,False,False,False,True,True,False,False,False,False,True,G-based,3D porous,irregular nanoparticles,supported,200.5,3.0,K,OH,0.0,0.43,5.0,2024.0
False,False,False,False,True,True,False,False,False,False,True,G-based,3D porous,irregular nanoparticles,supported,200.5,3.0,K,OH,0.0,0.43,10.0,1768.0
False,False,False,False,True,True,False,False,False,False,True,G-based,3D porous,irregular nanoparticles,supported,200.5,3.0,K,OH,0.0,0.43,20.0,1457.0
False,False,False,True,True,False,False,False,False,False,True,G-based,2D,irregular nanoparticles,supported,249.0,1.0,K,OH,0.0,0.5,5.0,2408.0
False,False,False,True,True,False,False,False,False,False,True,G-based,2D,irregular nanoparticles,supported,249.0,1.0,K,OH,0.0,0.5,10.0,2149.0
False,False,False,False,True,False,False,False,False,False,True,derived carbon-based,3D porous,nanoparticles,coated,111.3,2.0,K,OH,0.0,0.5,1.0,1008.0
False,False,False,False,True,False,False,False,False,False,True,derived carbon-based,3D porous,nanoparticles,coated,111.3,2.0,K,OH,0.0,0.5,2.0,964.0
False,False,False,False,True,False,False,False,False,False,True,derived carbon-based,3D porous,nanoparticles,coated,111.3,2.0,K,OH,0.0,0.5,5.0,873.0
False,False,False,False,True,False,False,False,False,False,True,derived carbon-based,3D porous,nanoparticles,coated,111.3,2.0,K,OH,0.0,0.5,8.0,788.0
False,False,False,False,True,False,False,False,False,False,True,derived carbon-based,3D porous,nanoparticles,coated,111.3,2.0,K,OH,0.0,0.5,10.0,740.0
False,False,False,False,True,False,False,False,False,False,True,derived carbon-based,0D QDs,irregular nanoparticles,supported,427.2,2.0,K,OH,-0.4,0.5,1.0,808.0
False,False,False,False,True,False,False,False,False,False,True,derived carbon-based,0D QDs,irregular nanoparticles,supported,427.2,2.0,K,OH,-0.4,0.5,3.0,750.0
False,False,False,False,True,False,False,False,False,False,True,derived carbon-based,0D QDs,irregular nanoparticles,supported,427.2,2.0,K,OH,-0.4,0.5,7.0,710.0
False,False,False,False,True,False,False,False,False,False,True,derived carbon-based,0D QDs,irregular nanoparticles,supported,427.2,2.0,K,OH,-0.4,0.5,13.0,690.0
False,False,False,False,True,False,False,False,False,False,True,derived carbon-based,0D QDs,irregular nanoparticles,supported,427.2,2.0,K,OH,-0.4,0.5,25.0,650.0
False,False,False,False,True,False,False,False,False,False,True,derived carbon-based,0D QDs,irregular nanoparticles,supported,427.2,2.0,K,OH,-0.4,0.5,50.0,560.0
False,False,False,False,True,False,False,False,False,False,True,CNF,1D fibers,nanoparticles,supported,16.3,3.0,K,OH,0.0,0.45,1.0,518.0
False,False,False,False,True,False,False,False,False,False,True,CNF,1D fibers,nanoparticles,supported,16.3,3.0,K,OH,0.0,0.45,2.0,397.0
False,False,False,False,True,False,False,False,False,False,True,CNF,1D fibers,nanoparticles,supported,16.3,3.0,K,OH,0.0,0.45,3.0,331.0
False,False,False,False,True,False,False,False,False,False,True,CNF,1D fibers,nanoparticles,supported,16.3,3.0,K,OH,0.0,0.45,5.0,272.0
False,False,False,False,True,False,False,False,False,False,True,CNF,1D fibers,nanoparticles,supported,16.3,3.0,K,OH,0.0,0.45,10.0,215.0
False,False,False,False,True,False,False,False,False,False,True,CNF,1D fibers,nanoparticles,supported,22.4,3.0,K,OH,0.0,0.45,1.0,689.0
False,False,False,False,True,False,False,False,False,False,True,CNF,1D fibers,nanoparticles,supported,22.4,3.0,K,OH,0.0,0.45,2.0,538.0
False,False,False,False,True,False,False,False,False,False,True,CNF,1D fibers,nanoparticles,supported,22.4,3.0,K,OH,0.0,0.45,3.0,456.0
False,False,False,False,True,False,False,False,False,False,True,CNF,1D fibers,nanoparticles,supported,22.4,3.0,K,OH,0.0,0.45,5.0,384.0
