Repository: YYCHEN2001/MS2_C

File: data/dataset_procession_ver_3.csv (part 1 of 2)
Name,Ti,V,Mn,Fe,Co,Ni,Zr,Mo,Sn,W,CP,CM_type,CM_morph,MS2_morph,CP_morph,SSA,C,Cation,Anion,P_low,P_high,CD,Cs
rLGO-(TiS2)0.5,1,0,0,0,0,0,0,0,0,0,1,G-based,2D,irregular nanoparticles,supported,289.44,6.0,K,OH,-0.5,0.5,1.0,97.0
rLGO-TiS2,1,0,0,0,0,0,0,0,0,0,1,G-based,2D,irregular nanoparticles,supported,301.8,6.0,K,OH,-0.5,0.5,1.0,102.0
rSGO-TiS2,1,0,0,0,0,0,0,0,0,0,1,G-based,2D,irregular nanoparticles,supported,319.2,6.0,K,OH,-0.5,0.5,1.0,113.0
VS2,0,1,0,0,0,0,0,0,0,0,0,0,0,nanosheets,0,5.5,6.0,K,OH,0.0,0.5,1.0,152.0
VS2,0,1,0,0,0,0,0,0,0,0,0,0,0,nanosheets,0,5.5,6.0,K,OH,0.0,0.5,2.0,145.0
VS2,0,1,0,0,0,0,0,0,0,0,0,0,0,nanosheets,0,5.5,6.0,K,OH,0.0,0.5,5.0,136.0
VS2,0,1,0,0,0,0,0,0,0,0,0,0,0,nanosheets,0,5.5,6.0,K,OH,0.0,0.5,10.0,120.0
VS2,0,1,0,0,0,0,0,0,0,0,0,0,0,nanosheets,0,5.5,6.0,K,OH,0.0,0.5,15.0,90.0
VS2,0,1,0,0,0,0,0,0,0,0,0,0,0,irregular nanoparticles,0,15.59,2.0,K,OH,-0.1,0.45,0.2,320.7
VS2,0,1,0,0,0,0,0,0,0,0,0,0,0,irregular nanoparticles,0,15.59,2.0,K,OH,-0.1,0.45,0.5,289.9
VS2,0,1,0,0,0,0,0,0,0,0,0,0,0,irregular nanoparticles,0,15.59,2.0,K,OH,-0.1,0.45,1.0,269.7
VS2,0,1,0,0,0,0,0,0,0,0,0,0,0,irregular nanoparticles,0,15.59,2.0,K,OH,-0.1,0.45,2.0,238.4
VS2,0,1,0,0,0,0,0,0,0,0,0,0,0,irregular nanoparticles,0,15.59,2.0,K,OH,-0.1,0.45,4.0,198.7
VS2,0,1,0,0,0,0,0,0,0,0,0,0,0,irregular nanoparticles,0,15.59,2.0,K,OH,-0.1,0.45,10.0,155.8
VS2-NC,0,1,0,0,0,0,0,0,0,0,1,derived carbon-based,3D porous,irregular nanoparticles,embedded,69.72,2.0,K,OH,-0.1,0.45,0.2,836.7
VS2-NC,0,1,0,0,0,0,0,0,0,0,1,derived carbon-based,3D porous,irregular nanoparticles,embedded,69.72,2.0,K,OH,-0.1,0.45,0.5,789.8
VS2-NC,0,1,0,0,0,0,0,0,0,0,1,derived carbon-based,3D porous,irregular nanoparticles,embedded,69.72,2.0,K,OH,-0.1,0.45,1.0,702.2
VS2-NC,0,1,0,0,0,0,0,0,0,0,1,derived carbon-based,3D porous,irregular nanoparticles,embedded,69.72,2.0,K,OH,-0.1,0.45,2.0,616.5
VS2-NC,0,1,0,0,0,0,0,0,0,0,1,derived carbon-based,3D porous,irregular nanoparticles,embedded,69.72,2.0,K,OH,-0.1,0.45,4.0,468.9
VS2-NC,0,1,0,0,0,0,0,0,0,0,1,derived carbon-based,3D porous,irregular nanoparticles,embedded,69.72,2.0,K,OH,-0.1,0.45,10.0,407.3
VS2/G,0,1,0,0,0,0,0,0,0,0,1,G-based,3D special,irregular nanoparticles,supported,32.3,2.0,K,OH,0.0,0.5,1.0,211.0
VS2/G,0,1,0,0,0,0,0,0,0,0,1,G-based,3D special,irregular nanoparticles,supported,32.3,2.0,K,OH,0.0,0.5,2.0,202.56
VS2/G,0,1,0,0,0,0,0,0,0,0,1,G-based,3D special,irregular nanoparticles,supported,32.3,2.0,K,OH,0.0,0.5,10.0,170.91
VS2/G,0,1,0,0,0,0,0,0,0,0,1,G-based,3D special,irregular nanoparticles,supported,32.3,2.0,K,OH,0.0,0.5,20.0,135.04
FeS2,0,0,0,1,0,0,0,0,0,0,0,0,0,irregular nanoparticles,0,4.04,6.0,K,OH,-0.85,-0.3,0.5,163.0
FeS2,0,0,0,1,0,0,0,0,0,0,0,0,0,irregular nanoparticles,0,4.04,6.0,K,OH,-0.85,-0.3,1.0,92.0
FeS2,0,0,0,1,0,0,0,0,0,0,0,0,0,irregular nanoparticles,0,4.04,6.0,K,OH,-0.85,-0.3,2.0,82.0
FeS2,0,0,0,1,0,0,0,0,0,0,0,0,0,irregular nanoparticles,0,4.04,6.0,K,OH,-0.85,-0.3,3.0,78.0
FeS2,0,0,0,1,0,0,0,0,0,0,0,0,0,irregular nanoparticles,0,4.04,6.0,K,OH,-0.85,-0.3,5.0,75.0
FeS2,0,0,0,1,0,0,0,0,0,0,0,0,0,irregular nanoparticles,0,4.04,6.0,K,OH,-0.85,-0.3,10.0,74.0
GA-FeS2,0,0,0,1,0,0,0,0,0,0,1,G-based,2D,flower-like clusters,supported,8.39,6.0,K,OH,-0.85,-0.3,0.5,312.0
GA-FeS2,0,0,0,1,0,0,0,0,0,0,1,G-based,2D,flower-like clusters,supported,8.39,6.0,K,OH,-0.85,-0.3,1.0,288.0
GA-FeS2,0,0,0,1,0,0,0,0,0,0,1,G-based,2D,flower-like clusters,supported,8.39,6.0,K,OH,-0.85,-0.3,2.0,268.0
GA-FeS2,0,0,0,1,0,0,0,0,0,0,1,G-based,2D,flower-like clusters,supported,8.39,6.0,K,OH,-0.85,-0.3,3.0,216.0
GA-FeS2,0,0,0,1,0,0,0,0,0,0,1,G-based,2D,flower-like clusters,supported,8.39,6.0,K,OH,-0.85,-0.3,5.0,200.0
GA-FeS2,0,0,0,1,0,0,0,0,0,0,1,G-based,2D,flower-like clusters,supported,8.39,6.0,K,OH,-0.85,-0.3,10.0,172.0
FeS2@C@MoS2-200,0,0,0,1,0,0,0,1,0,0,1,derived carbon-based,3D special,flower-like clusters,coated,94.7,6.0,K,OH,0.0,0.4,2.0,1325.0
FeS2@C@MoS2-200,0,0,0,1,0,0,0,1,0,0,1,derived carbon-based,3D special,flower-like clusters,coated,94.7,6.0,K,OH,0.0,0.4,4.0,1138.0
FeS2@C@MoS2-200,0,0,0,1,0,0,0,1,0,0,1,derived carbon-based,3D special,flower-like clusters,coated,94.7,6.0,K,OH,0.0,0.4,6.0,1012.0
FeS2@C@MoS2-200,0,0,0,1,0,0,0,1,0,0,1,derived carbon-based,3D special,flower-like clusters,coated,94.7,6.0,K,OH,0.0,0.4,8.0,904.0
FeS2@C@MoS2-200,0,0,0,1,0,0,0,1,0,0,1,derived carbon-based,3D special,flower-like clusters,coated,94.7,6.0,K,OH,0.0,0.4,10.0,719.0
FeS2/NSG,0,0,0,1,0,0,0,0,0,0,1,G-based,2D,irregular nanoparticles,supported,218.4,6.0,K,OH,-0.6,0.0,1.0,529.0
FeS2/NSG,0,0,0,1,0,0,0,0,0,0,1,G-based,2D,irregular nanoparticles,supported,218.4,6.0,K,OH,-0.6,0.0,2.0,481.0
FeS2/NSG,0,0,0,1,0,0,0,0,0,0,1,G-based,2D,irregular nanoparticles,supported,218.4,6.0,K,OH,-0.6,0.0,5.0,443.0
FeS2/NSG,0,0,0,1,0,0,0,0,0,0,1,G-based,2D,irregular nanoparticles,supported,218.4,6.0,K,OH,-0.6,0.0,10.0,401.0
FeS2/NSG,0,0,0,1,0,0,0,0,0,0,1,G-based,2D,irregular nanoparticles,supported,218.4,6.0,K,OH,-0.6,0.0,20.0,349.0
NSA-FeS2,0,0,0,1,0,0,0,0,0,0,0,0,0,irregular nanoparticles,0,39.8,1.0,Na,SO3,-1.0,0.0,0.5,763.0
NSA-FeS2,0,0,0,1,0,0,0,0,0,0,0,0,0,irregular nanoparticles,0,39.8,1.0,Na,SO3,-1.0,0.0,1.0,720.0
NSA-FeS2,0,0,0,1,0,0,0,0,0,0,0,0,0,irregular nanoparticles,0,39.8,1.0,Na,SO3,-1.0,0.0,2.0,590.0
NSA-FeS2,0,0,0,1,0,0,0,0,0,0,0,0,0,irregular nanoparticles,0,39.8,1.0,Na,SO3,-1.0,0.0,3.0,429.0
NSA-FeS2,0,0,0,1,0,0,0,0,0,0,0,0,0,irregular nanoparticles,0,39.8,1.0,Na,SO3,-1.0,0.0,4.0,240.0
NSA-FeS2,0,0,0,1,0,0,0,0,0,0,0,0,0,irregular nanoparticles,0,39.8,1.0,Na,SO3,-1.0,0.0,5.0,105.0
MoS2,0,0,0,0,0,0,0,1,0,0,0,0,0,flower-like clusters,0,24.0,6.0,K,OH,0.0,1.0,1.0,216.0
MoS2,0,0,0,0,0,0,0,1,0,0,0,0,0,flower-like clusters,0,24.0,6.0,K,OH,0.0,1.0,2.0,160.0
MoS2,0,0,0,0,0,0,0,1,0,0,0,0,0,flower-like clusters,0,24.0,6.0,K,OH,0.0,1.0,3.0,140.0
MoS2,0,0,0,0,0,0,0,1,0,0,0,0,0,flower-like clusters,0,24.0,6.0,K,OH,0.0,1.0,4.0,121.0
MoS2,0,0,0,0,0,0,0,1,0,0,0,0,0,flower-like clusters,0,24.0,6.0,K,OH,0.0,1.0,5.0,109.0
MoS2,0,0,0,0,0,0,0,1,0,0,0,0,0,flower-like clusters,0,24.0,6.0,K,OH,0.0,1.0,7.0,86.0
MoS2@FeS2,0,0,0,1,0,0,0,1,0,0,0,0,0,core-shell nanoparticles,0,43.0,6.0,K,OH,0.0,1.0,1.0,386.0
MoS2@FeS2,0,0,0,1,0,0,0,1,0,0,0,0,0,core-shell nanoparticles,0,43.0,6.0,K,OH,0.0,1.0,2.0,274.0
MoS2@FeS2,0,0,0,1,0,0,0,1,0,0,0,0,0,core-shell nanoparticles,0,43.0,6.0,K,OH,0.0,1.0,3.0,230.0
MoS2@FeS2,0,0,0,1,0,0,0,1,0,0,0,0,0,core-shell nanoparticles,0,43.0,6.0,K,OH,0.0,1.0,4.0,179.0
MoS2@FeS2,0,0,0,1,0,0,0,1,0,0,0,0,0,core-shell nanoparticles,0,43.0,6.0,K,OH,0.0,1.0,5.0,163.0
MoS2@FeS2,0,0,0,1,0,0,0,1,0,0,0,0,0,core-shell nanoparticles,0,43.0,6.0,K,OH,0.0,1.0,7.0,154.0
FeS2,0,0,0,1,0,0,0,0,0,0,0,0,0,irregular nanoparticles,0,23.8,2.0,K,OH,-1.1,0.0,1.0,471.0
FeS2,0,0,0,1,0,0,0,0,0,0,0,0,0,irregular nanoparticles,0,23.8,2.0,K,OH,-1.1,0.0,2.0,398.0
FeS2,0,0,0,1,0,0,0,0,0,0,0,0,0,irregular nanoparticles,0,23.8,2.0,K,OH,-1.1,0.0,3.0,369.0
FeS2,0,0,0,1,0,0,0,0,0,0,0,0,0,irregular nanoparticles,0,23.8,2.0,K,OH,-1.1,0.0,5.0,356.0
FeS2,0,0,0,1,0,0,0,0,0,0,0,0,0,irregular nanoparticles,0,23.8,2.0,K,OH,-1.1,0.0,10.0,335.0
FeS2,0,0,0,1,0,0,0,0,0,0,0,0,0,irregular nanoparticles,0,23.8,2.0,K,OH,-1.1,0.0,15.0,321.0
FeS2,0,0,0,1,0,0,0,0,0,0,0,0,0,irregular nanoparticles,0,23.8,2.0,K,OH,-1.1,0.0,20.0,307.0
30% FeS2/3DPC,0,0,0,1,0,0,0,0,0,0,1,derived carbon-based,3D porous,irregular nanoparticles,embedded,17.37,1.0,K,OH,-1.2,-0.2,2.0,228.0
30% FeS2/3DPC,0,0,0,1,0,0,0,0,0,0,1,derived carbon-based,3D porous,irregular nanoparticles,embedded,17.37,1.0,K,OH,-1.2,-0.2,4.0,170.0
30% FeS2/3DPC,0,0,0,1,0,0,0,0,0,0,1,derived carbon-based,3D porous,irregular nanoparticles,embedded,17.37,1.0,K,OH,-1.2,-0.2,6.0,140.0
30% FeS2/3DPC,0,0,0,1,0,0,0,0,0,0,1,derived carbon-based,3D porous,irregular nanoparticles,embedded,17.37,1.0,K,OH,-1.2,-0.2,8.0,119.0
30% FeS2/3DPC,0,0,0,1,0,0,0,0,0,0,1,derived carbon-based,3D porous,irregular nanoparticles,embedded,17.37,1.0,K,OH,-1.2,-0.2,10.0,91.0
50% FeS2/3DPC,0,0,0,1,0,0,0,0,0,0,1,derived carbon-based,3D porous,irregular nanoparticles,embedded,27.36,1.0,K,OH,-1.2,-0.2,2.0,303.0
50% FeS2/3DPC,0,0,0,1,0,0,0,0,0,0,1,derived carbon-based,3D porous,irregular nanoparticles,embedded,27.36,1.0,K,OH,-1.2,-0.2,4.0,235.0
50% FeS2/3DPC,0,0,0,1,0,0,0,0,0,0,1,derived carbon-based,3D porous,irregular nanoparticles,embedded,27.36,1.0,K,OH,-1.2,-0.2,6.0,210.0
50% FeS2/3DPC,0,0,0,1,0,0,0,0,0,0,1,derived carbon-based,3D porous,irregular nanoparticles,embedded,27.36,1.0,K,OH,-1.2,-0.2,8.0,192.0
50% FeS2/3DPC,0,0,0,1,0,0,0,0,0,0,1,derived carbon-based,3D porous,irregular nanoparticles,embedded,27.36,1.0,K,OH,-1.2,-0.2,10.0,176.0
80% FeS2/3DPC,0,0,0,1,0,0,0,0,0,0,1,derived carbon-based,3D porous,irregular nanoparticles,embedded,11.0,1.0,K,OH,-1.2,-0.2,2.0,105.0
80% FeS2/3DPC,0,0,0,1,0,0,0,0,0,0,1,derived carbon-based,3D porous,irregular nanoparticles,embedded,11.0,1.0,K,OH,-1.2,-0.2,4.0,84.0
80% FeS2/3DPC,0,0,0,1,0,0,0,0,0,0,1,derived carbon-based,3D porous,irregular nanoparticles,embedded,11.0,1.0,K,OH,-1.2,-0.2,6.0,74.0
80% FeS2/3DPC,0,0,0,1,0,0,0,0,0,0,1,derived carbon-based,3D porous,irregular nanoparticles,embedded,11.0,1.0,K,OH,-1.2,-0.2,8.0,63.0
80% FeS2/3DPC,0,0,0,1,0,0,0,0,0,0,1,derived carbon-based,3D porous,irregular nanoparticles,embedded,11.0,1.0,K,OH,-1.2,-0.2,10.0,60.0
FeS2,0,0,0,1,0,0,0,0,0,0,0,0,0,irregular nanoparticles,0,3.6,2.0,K,OH,-1.1,0.0,3.0,459.0
FeS2,0,0,0,1,0,0,0,0,0,0,0,0,0,irregular nanoparticles,0,3.6,2.0,K,OH,-1.1,0.0,5.0,372.0
FeS2,0,0,0,1,0,0,0,0,0,0,0,0,0,irregular nanoparticles,0,3.6,2.0,K,OH,-1.1,0.0,10.0,309.0
FeS2,0,0,0,1,0,0,0,0,0,0,0,0,0,irregular nanoparticles,0,3.6,2.0,K,OH,-1.1,0.0,15.0,299.0
FeS2,0,0,0,1,0,0,0,0,0,0,0,0,0,irregular nanoparticles,0,3.6,2.0,K,OH,-1.1,0.0,20.0,289.0
FeS2,0,0,0,1,0,0,0,0,0,0,0,0,0,irregular nanoparticles,0,3.6,2.0,K,OH,-1.1,0.0,30.0,269.0
FeS2/GNS,0,0,0,1,0,0,0,0,0,0,1,G-based,2D,irregular nanoparticles,supported,135.0,2.0,K,OH,-1.1,0.0,3.0,721.0
FeS2/GNS,0,0,0,1,0,0,0,0,0,0,1,G-based,2D,irregular nanoparticles,supported,135.0,2.0,K,OH,-1.1,0.0,5.0,650.0
FeS2/GNS,0,0,0,1,0,0,0,0,0,0,1,G-based,2D,irregular nanoparticles,supported,135.0,2.0,K,OH,-1.1,0.0,10.0,621.0
FeS2/GNS,0,0,0,1,0,0,0,0,0,0,1,G-based,2D,irregular nanoparticles,supported,135.0,2.0,K,OH,-1.1,0.0,15.0,617.0
FeS2/GNS,0,0,0,1,0,0,0,0,0,0,1,G-based,2D,irregular nanoparticles,supported,135.0,2.0,K,OH,-1.1,0.0,20.0,614.0
FeS2/GNS,0,0,0,1,0,0,0,0,0,0,1,G-based,2D,irregular nanoparticles,supported,135.0,2.0,K,OH,-1.1,0.0,30.0,589.0
PFSG,0,0,0,1,0,0,0,0,0,0,1,G-based,2D,rods,supported,165.0,2.0,K,OH,-1.1,0.0,3.0,769.0
PFSG,0,0,0,1,0,0,0,0,0,0,1,G-based,2D,rods,supported,165.0,2.0,K,OH,-1.1,0.0,5.0,708.0
PFSG,0,0,0,1,0,0,0,0,0,0,1,G-based,2D,rods,supported,165.0,2.0,K,OH,-1.1,0.0,10.0,637.0
PFSG,0,0,0,1,0,0,0,0,0,0,1,G-based,2D,rods,supported,165.0,2.0,K,OH,-1.1,0.0,15.0,587.0
PFSG,0,0,0,1,0,0,0,0,0,0,1,G-based,2D,rods,supported,165.0,2.0,K,OH,-1.1,0.0,20.0,570.0
PFSG,0,0,0,1,0,0,0,0,0,0,1,G-based,2D,rods,supported,165.0,2.0,K,OH,-1.1,0.0,30.0,555.0
CoS2,0,0,0,0,1,0,0,0,0,0,0,0,0,hollow spheres,0,127.6,2.0,K,OH,-0.1,0.4,1.0,1301.0
CoS2,0,0,0,0,1,0,0,0,0,0,0,0,0,hollow spheres,0,127.6,2.0,K,OH,-0.1,0.4,2.5,1073.0
CoS2,0,0,0,0,1,0,0,0,0,0,0,0,0,hollow spheres,0,127.6,2.0,K,OH,-0.1,0.4,5.0,883.0
CoS2,0,0,0,0,1,0,0,0,0,0,0,0,0,hollow spheres,0,127.6,2.0,K,OH,-0.1,0.4,10.0,650.0
CoS2,0,0,0,0,1,0,0,0,0,0,0,0,0,hollow spheres,0,127.6,2.0,K,OH,-0.1,0.4,20.0,450.0
CoS2,0,0,0,0,1,0,0,0,0,0,0,0,0,double shell spheres,0,98.3,2.0,K,OH,-0.1,0.4,1.0,1180.0
CoS2,0,0,0,0,1,0,0,0,0,0,0,0,0,double shell spheres,0,98.3,2.0,K,OH,-0.1,0.4,2.5,952.0
CoS2,0,0,0,0,1,0,0,0,0,0,0,0,0,double shell spheres,0,98.3,2.0,K,OH,-0.1,0.4,5.0,733.0
CoS2,0,0,0,0,1,0,0,0,0,0,0,0,0,double shell spheres,0,98.3,2.0,K,OH,-0.1,0.4,10.0,531.0
CoS2,0,0,0,0,1,0,0,0,0,0,0,0,0,double shell spheres,0,98.3,2.0,K,OH,-0.1,0.4,20.0,339.0
CoS2,0,0,0,0,1,0,0,0,0,0,0,0,0,yolk-shell spheres,0,65.1,2.0,K,OH,-0.1,0.4,1.0,1079.0
CoS2,0,0,0,0,1,0,0,0,0,0,0,0,0,yolk-shell spheres,0,65.1,2.0,K,OH,-0.1,0.4,2.5,883.0
CoS2,0,0,0,0,1,0,0,0,0,0,0,0,0,yolk-shell spheres,0,65.1,2.0,K,OH,-0.1,0.4,5.0,681.0
CoS2,0,0,0,0,1,0,0,0,0,0,0,0,0,yolk-shell spheres,0,65.1,2.0,K,OH,-0.1,0.4,10.0,471.0
CoS2,0,0,0,0,1,0,0,0,0,0,0,0,0,yolk-shell spheres,0,65.1,2.0,K,OH,-0.1,0.4,20.0,271.0
CoS2,0,0,0,0,1,0,0,0,0,0,0,0,0,spheres,0,41.5,2.0,K,OH,-0.1,0.4,1.0,899.0
CoS2,0,0,0,0,1,0,0,0,0,0,0,0,0,spheres,0,41.5,2.0,K,OH,-0.1,0.4,2.5,733.0
CoS2,0,0,0,0,1,0,0,0,0,0,0,0,0,spheres,0,41.5,2.0,K,OH,-0.1,0.4,5.0,583.0
CoS2,0,0,0,0,1,0,0,0,0,0,0,0,0,spheres,0,41.5,2.0,K,OH,-0.1,0.4,10.0,388.0
CoS2,0,0,0,0,1,0,0,0,0,0,0,0,0,spheres,0,41.5,2.0,K,OH,-0.1,0.4,20.0,221.0
CoS2,0,0,0,0,1,0,0,0,0,0,0,0,0,bulk,0,3.2,2.0,K,OH,-0.1,0.4,1.0,624.0
CoS2,0,0,0,0,1,0,0,0,0,0,0,0,0,bulk,0,3.2,2.0,K,OH,-0.1,0.4,2.5,495.0
CoS2,0,0,0,0,1,0,0,0,0,0,0,0,0,bulk,0,3.2,2.0,K,OH,-0.1,0.4,5.0,345.0
CoS2,0,0,0,0,1,0,0,0,0,0,0,0,0,bulk,0,3.2,2.0,K,OH,-0.1,0.4,10.0,212.0
CoS2,0,0,0,0,1,0,0,0,0,0,0,0,0,bulk,0,3.2,2.0,K,OH,-0.1,0.4,20.0,93.0
CoS2,0,0,0,0,1,0,0,0,0,0,0,0,0,octahedron,0,17.46,2.0,K,OH,-0.1,0.5,1.0,236.5
CoS2,0,0,0,0,1,0,0,0,0,0,0,0,0,octahedron,0,17.46,2.0,K,OH,-0.1,0.5,2.0,225.3
CoS2,0,0,0,0,1,0,0,0,0,0,0,0,0,octahedron,0,17.46,2.0,K,OH,-0.1,0.5,5.0,203.3
CoS2,0,0,0,0,1,0,0,0,0,0,0,0,0,octahedron,0,17.46,2.0,K,OH,-0.1,0.5,10.0,175.0
CoS2,0,0,0,0,1,0,0,0,0,0,0,0,0,octahedron,0,17.46,2.0,K,OH,-0.1,0.5,15.0,152.5
CoS2,0,0,0,0,1,0,0,0,0,0,0,0,0,irregular nanoparticles,0,21.0,2.0,K,OH,0.0,0.4,2.0,624.1
CoS2/RGO-2,0,0,0,0,1,0,0,0,0,0,1,G-based,2D,irregular nanoparticles,coated,93.0,2.0,K,OH,0.0,0.4,2.0,929.0
CoS2/RGO-2,0,0,0,0,1,0,0,0,0,0,1,G-based,2D,irregular nanoparticles,coated,93.0,2.0,K,OH,0.0,0.4,4.0,855.0
CoS2/RGO-2,0,0,0,0,1,0,0,0,0,0,1,G-based,2D,irregular nanoparticles,coated,93.0,2.0,K,OH,0.0,0.4,8.0,798.0
CoS2/RGO-2,0,0,0,0,1,0,0,0,0,0,1,G-based,2D,irregular nanoparticles,coated,93.0,2.0,K,OH,0.0,0.4,14.0,713.0
CoS2/RGO-2,0,0,0,0,1,0,0,0,0,0,1,G-based,2D,irregular nanoparticles,coated,93.0,2.0,K,OH,0.0,0.4,20.0,677.0
CoS2@ETA-2,0,0,0,0,1,0,0,0,0,0,0,0,0,flower-like clusters,0,66.416,2.0,K,OH,-0.1,0.5,1.0,718.7
CoS2@ETA-2,0,0,0,0,1,0,0,0,0,0,0,0,0,flower-like clusters,0,66.416,2.0,K,OH,-0.1,0.5,2.0,696.7
CoS2@ETA-2,0,0,0,0,1,0,0,0,0,0,0,0,0,flower-like clusters,0,66.416,2.0,K,OH,-0.1,0.5,5.0,620.8
CoS2@ETA-2,0,0,0,0,1,0,0,0,0,0,0,0,0,flower-like clusters,0,66.416,2.0,K,OH,-0.1,0.5,10.0,536.7
CoS2@ETA-2,0,0,0,0,1,0,0,0,0,0,0,0,0,flower-like clusters,0,66.416,2.0,K,OH,-0.1,0.5,20.0,476.7
CoS2@ETA-4,0,0,0,0,1,0,0,0,0,0,0,0,0,flower-like clusters,0,46.204,2.0,K,OH,-0.1,0.5,1.0,554.0
CoS2@ETA-4,0,0,0,0,1,0,0,0,0,0,0,0,0,flower-like clusters,0,46.204,2.0,K,OH,-0.1,0.5,2.0,540.0
CoS2@ETA-4,0,0,0,0,1,0,0,0,0,0,0,0,0,flower-like clusters,0,46.204,2.0,K,OH,-0.1,0.5,5.0,497.0
CoS2@ETA-4,0,0,0,0,1,0,0,0,0,0,0,0,0,flower-like clusters,0,46.204,2.0,K,OH,-0.1,0.5,10.0,469.0
CoS2@ETA-4,0,0,0,0,1,0,0,0,0,0,0,0,0,flower-like clusters,0,46.204,2.0,K,OH,-0.1,0.5,20.0,417.0
CoS2@ETA-1,0,0,0,0,1,0,0,0,0,0,0,0,0,spheres,0,3.31,2.0,K,OH,-0.1,0.5,1.0,180.0
CoS2@ETA-1,0,0,0,0,1,0,0,0,0,0,0,0,0,spheres,0,3.31,2.0,K,OH,-0.1,0.5,2.0,167.0
CoS2@ETA-1,0,0,0,0,1,0,0,0,0,0,0,0,0,spheres,0,3.31,2.0,K,OH,-0.1,0.5,5.0,143.0
CoS2@ETA-1,0,0,0,0,1,0,0,0,0,0,0,0,0,spheres,0,3.31,2.0,K,OH,-0.1,0.5,10.0,115.0
CoS2@ETA-1,0,0,0,0,1,0,0,0,0,0,0,0,0,spheres,0,3.31,2.0,K,OH,-0.1,0.5,20.0,78.0
CoS2 NCs,0,0,0,0,1,0,0,0,0,0,0,0,0,irregular nanoparticles,0,29.3,2.0,K,OH,-0.2,0.45,0.5,654.0
CoS2 NCs,0,0,0,0,1,0,0,0,0,0,0,0,0,irregular nanoparticles,0,29.3,2.0,K,OH,-0.2,0.45,1.0,595.0
CoS2 NCs,0,0,0,0,1,0,0,0,0,0,0,0,0,irregular nanoparticles,0,29.3,2.0,K,OH,-0.2,0.45,5.0,499.0
Co-S-200,0,0,0,0,1,0,0,0,0,0,0,0,0,irregular nanoparticles,0,36.31,6.0,K,OH,0.0,0.4,0.5,996.16
Co-S-200,0,0,0,0,1,0,0,0,0,0,0,0,0,irregular nanoparticles,0,36.31,6.0,K,OH,0.0,0.4,1.0,986.95
Co-S-200,0,0,0,0,1,0,0,0,0,0,0,0,0,irregular nanoparticles,0,36.31,6.0,K,OH,0.0,0.4,2.0,979.9
Co-S-200,0,0,0,0,1,0,0,0,0,0,0,0,0,irregular nanoparticles,0,36.31,6.0,K,OH,0.0,0.4,3.0,972.75
Co-S-200,0,0,0,0,1,0,0,0,0,0,0,0,0,irregular nanoparticles,0,36.31,6.0,K,OH,0.0,0.4,4.0,966.0
Co-S-200,0,0,0,0,1,0,0,0,0,0,0,0,0,irregular nanoparticles,0,36.31,6.0,K,OH,0.0,0.4,5.0,957.5
Co-S-280,0,0,0,0,1,0,0,0,0,0,0,0,0,irregular nanoparticles,0,13.09,6.0,K,OH,0.0,0.4,0.5,354.13
Co-S-280,0,0,0,0,1,0,0,0,0,0,0,0,0,irregular nanoparticles,0,13.09,6.0,K,OH,0.0,0.4,1.0,342.5
Co-S-280,0,0,0,0,1,0,0,0,0,0,0,0,0,irregular nanoparticles,0,13.09,6.0,K,OH,0.0,0.4,2.0,321.7
Co-S-280,0,0,0,0,1,0,0,0,0,0,0,0,0,irregular nanoparticles,0,13.09,6.0,K,OH,0.0,0.4,3.0,307.7
Co-S-280,0,0,0,0,1,0,0,0,0,0,0,0,0,irregular nanoparticles,0,13.09,6.0,K,OH,0.0,0.4,4.0,294.5
Co-S-280,0,0,0,0,1,0,0,0,0,0,0,0,0,irregular nanoparticles,0,13.09,6.0,K,OH,0.0,0.4,5.0,289.5
CoS2,0,0,0,0,1,0,0,0,0,0,0,0,0,hollow cubes,0,113.9,2.0,K,OH,-0.1,0.4,1.0,936.0
CoS2,0,0,0,0,1,0,0,0,0,0,0,0,0,hollow cubes,0,113.9,2.0,K,OH,-0.1,0.4,2.0,883.2
CoS2,0,0,0,0,1,0,0,0,0,0,0,0,0,hollow cubes,0,113.9,2.0,K,OH,-0.1,0.4,5.0,810.0
CoS2,0,0,0,0,1,0,0,0,0,0,0,0,0,hollow cubes,0,113.9,2.0,K,OH,-0.1,0.4,10.0,746.0
CoS2,0,0,0,0,1,0,0,0,0,0,0,0,0,hollow cubes,0,113.9,2.0,K,OH,-0.1,0.4,20.0,686.4
CoS2,0,0,0,0,1,0,0,0,0,0,0,0,0,cubes,0,67.08,3.0,K,OH,0.0,0.45,1.0,426.6
CoS2,0,0,0,0,1,0,0,0,0,0,0,0,0,cubes,0,67.08,3.0,K,OH,0.0,0.45,10.0,404.8
CoS2,0,0,0,0,1,0,0,0,0,0,0,0,0,cubes,0,67.08,3.0,K,OH,0.0,0.45,20.0,382.7
NiS2,0,0,0,0,0,1,0,0,0,0,0,0,0,nanoparticles,0,201.38,3.0,K,OH,0.0,0.45,1.0,951.6
NiS2,0,0,0,0,0,1,0,0,0,0,0,0,0,nanoparticles,0,201.38,3.0,K,OH,0.0,0.45,2.0,809.0
NiS2,0,0,0,0,0,1,0,0,0,0,0,0,0,nanoparticles,0,201.38,3.0,K,OH,0.0,0.45,3.0,743.0
NiS2,0,0,0,0,0,1,0,0,0,0,0,0,0,nanoparticles,0,201.38,3.0,K,OH,0.0,0.45,5.0,669.0
NiS2,0,0,0,0,0,1,0,0,0,0,0,0,0,nanoparticles,0,201.38,3.0,K,OH,0.0,0.45,10.0,553.0
NiS2,0,0,0,0,0,1,0,0,0,0,0,0,0,nanoparticles,0,201.38,3.0,K,OH,0.0,0.45,20.0,442.0
CoS2@NiS2,0,0,0,0,1,1,0,0,0,0,0,0,0,cubes,0,78.44,3.0,K,OH,0.0,0.45,1.0,1731.2
CoS2@NiS2,0,0,0,0,1,1,0,0,0,0,0,0,0,cubes,0,78.44,3.0,K,OH,0.0,0.45,2.0,1679.0
CoS2@NiS2,0,0,0,0,1,1,0,0,0,0,0,0,0,cubes,0,78.44,3.0,K,OH,0.0,0.45,3.0,1640.0
CoS2@NiS2,0,0,0,0,1,1,0,0,0,0,0,0,0,cubes,0,78.44,3.0,K,OH,0.0,0.45,5.0,1571.0
CoS2@NiS2,0,0,0,0,1,1,0,0,0,0,0,0,0,cubes,0,78.44,3.0,K,OH,0.0,0.45,10.0,1446.0
CoS2@NiS2,0,0,0,0,1,1,0,0,0,0,0,0,0,cubes,0,78.44,3.0,K,OH,0.0,0.45,20.0,1329.7
CoS2 HNs,0,0,0,0,1,0,0,0,0,0,0,0,0,hollow cubes,0,326.2,6.0,K,OH,0.0,0.36,0.5,703.3
CoS2 HNs,0,0,0,0,1,0,0,0,0,0,0,0,0,hollow cubes,0,326.2,6.0,K,OH,0.0,0.36,10.0,509.96
MoS2,0,0,0,0,0,0,0,1,0,0,0,0,0,flower-like clusters,0,58.2,2.0,K,OH,0.0,0.5,1.0,116.8
MoS2,0,0,0,0,0,0,0,1,0,0,0,0,0,flower-like clusters,0,58.2,2.0,K,OH,0.0,0.5,2.0,102.0
MoS2,0,0,0,0,0,0,0,1,0,0,0,0,0,flower-like clusters,0,58.2,2.0,K,OH,0.0,0.5,5.0,72.0
MoS2,0,0,0,0,0,0,0,1,0,0,0,0,0,flower-like clusters,0,58.2,2.0,K,OH,0.0,0.5,10.0,44.0
CM-2,0,0,0,0,1,0,0,1,0,0,0,0,0,irregular nanoparticles,0,60.1,2.0,K,OH,0.0,0.5,1.0,1038.0
CM-2,0,0,0,0,1,0,0,1,0,0,0,0,0,irregular nanoparticles,0,60.1,2.0,K,OH,0.0,0.5,2.0,980.0
CM-2,0,0,0,0,1,0,0,1,0,0,0,0,0,irregular nanoparticles,0,60.1,2.0,K,OH,0.0,0.5,5.0,867.0
CM-2,0,0,0,0,1,0,0,1,0,0,0,0,0,irregular nanoparticles,0,60.1,2.0,K,OH,0.0,0.5,10.0,738.0
CoS2,0,0,0,0,1,0,0,0,0,0,0,0,0,irregular nanoparticles,0,51.2,2.0,K,OH,0.0,0.5,1.0,464.4
CoS2,0,0,0,0,1,0,0,0,0,0,0,0,0,irregular nanoparticles,0,51.2,2.0,K,OH,0.0,0.5,2.0,437.0
CoS2,0,0,0,0,1,0,0,0,0,0,0,0,0,irregular nanoparticles,0,51.2,2.0,K,OH,0.0,0.5,5.0,367.0
CoS2,0,0,0,0,1,0,0,0,0,0,0,0,0,irregular nanoparticles,0,51.2,2.0,K,OH,0.0,0.5,10.0,297.0
CoS2/NSC-CNT-p,0,0,0,0,1,0,0,0,0,0,1,derived carbon-based,3D porous,irregular nanoparticles,interconnection,253.8,6.0,K,OH,0.0,0.5,1.0,653.8
CoS2/NSC-CNT-p,0,0,0,0,1,0,0,0,0,0,1,derived carbon-based,3D porous,irregular nanoparticles,interconnection,253.8,6.0,K,OH,0.0,0.5,2.0,616.4
CoS2/NSC-CNT-p,0,0,0,0,1,0,0,0,0,0,1,derived carbon-based,3D porous,irregular nanoparticles,interconnection,253.8,6.0,K,OH,0.0,0.5,5.0,571.0
CoS2/NSC-CNT-p,0,0,0,0,1,0,0,0,0,0,1,derived carbon-based,3D porous,irregular nanoparticles,interconnection,253.8,6.0,K,OH,0.0,0.5,7.0,560.2
CoS2/NSC-CNT-p,0,0,0,0,1,0,0,0,0,0,1,derived carbon-based,3D porous,irregular nanoparticles,interconnection,253.8,6.0,K,OH,0.0,0.5,10.0,544.2
CoS2@NiS2-C,0,0,0,0,1,1,0,0,0,0,1,derived carbon-based,3D porous,irregular nanoparticles,supported,101.67,6.0,K,OH,0.0,0.45,1.0,3051.11111111111
CoS2@NiS2-C,0,0,0,0,1,1,0,0,0,0,1,derived carbon-based,3D porous,irregular nanoparticles,supported,101.67,6.0,K,OH,0.0,0.45,2.0,2862.22222222222
CoS2@NiS2-C,0,0,0,0,1,1,0,0,0,0,1,derived carbon-based,3D porous,irregular nanoparticles,supported,101.67,6.0,K,OH,0.0,0.45,3.0,2811.11111111111
CoS2@NiS2-C,0,0,0,0,1,1,0,0,0,0,1,derived carbon-based,3D porous,irregular nanoparticles,supported,101.67,6.0,K,OH,0.0,0.45,5.0,2697.77777777778
CoS2@NiS2-C,0,0,0,0,1,1,0,0,0,0,1,derived carbon-based,3D porous,irregular nanoparticles,supported,101.67,6.0,K,OH,0.0,0.45,10.0,2457.77777777778
CoS2@NiS2-C,0,0,0,0,1,1,0,0,0,0,1,derived carbon-based,3D porous,irregular nanoparticles,supported,101.67,6.0,K,OH,0.0,0.45,15.0,2260.0
CoS2@NiS2-C,0,0,0,0,1,1,0,0,0,0,1,derived carbon-based,3D porous,irregular nanoparticles,supported,101.67,6.0,K,OH,0.0,0.45,20.0,2093.33333333333
CoS2@C,0,0,0,0,0,1,0,0,0,0,1,derived carbon-based,3D porous,nanoparticles,supported,60.27,6.0,K,OH,0.0,0.45,1.0,574.0
CoS2@C,0,0,0,0,0,1,0,0,0,0,1,derived carbon-based,3D porous,nanoparticles,supported,60.27,6.0,K,OH,0.0,0.45,2.0,444.0
CoS2@C,0,0,0,0,0,1,0,0,0,0,1,derived carbon-based,3D porous,nanoparticles,supported,60.27,6.0,K,OH,0.0,0.45,3.0,358.0
CoS2@C,0,0,0,0,0,1,0,0,0,0,1,derived carbon-based,3D porous,nanoparticles,supported,60.27,6.0,K,OH,0.0,0.45,5.0,278.0
CoS2@C,0,0,0,0,0,1,0,0,0,0,1,derived carbon-based,3D porous,nanoparticles,supported,60.27,6.0,K,OH,0.0,0.45,10.0,188.0
CoS2@C,0,0,0,0,0,1,0,0,0,0,1,derived carbon-based,3D porous,nanoparticles,supported,60.27,6.0,K,OH,0.0,0.45,15.0,156.0
CoS2@C,0,0,0,0,0,1,0,0,0,0,1,derived carbon-based,3D porous,nanoparticles,supported,60.27,6.0,K,OH,0.0,0.45,20.0,133.0
CoS2/MWCNT,0,0,0,0,1,0,0,0,0,0,1,CNT,3D porous,nanosheets,supported,15.735,2.0,K,OH,0.0,0.5,2.0,535.0
CoS2/MWCNT,0,0,0,0,1,0,0,0,0,0,1,CNT,3D porous,nanosheets,supported,15.735,2.0,K,OH,0.0,0.5,3.0,496.0
CoS2/MWCNT,0,0,0,0,1,0,0,0,0,0,1,CNT,3D porous,nanosheets,supported,15.735,2.0,K,OH,0.0,0.5,5.0,462.0
CoS2/MWCNT,0,0,0,0,1,0,0,0,0,0,1,CNT,3D porous,nanosheets,supported,15.735,2.0,K,OH,0.0,0.5,10.0,324.0
CNT@CoS2-10,0,0,0,0,1,0,0,0,0,0,1,CNT,1D tubes,spheres,interconnection,109.3,6.0,K,OH,0.0,0.5,1.0,589.0
CNT@CoS2-10,0,0,0,0,1,0,0,0,0,0,1,CNT,1D tubes,spheres,interconnection,109.3,6.0,K,OH,0.0,0.5,3.0,552.0
CNT@CoS2-10,0,0,0,0,1,0,0,0,0,0,1,CNT,1D tubes,spheres,interconnection,109.3,6.0,K,OH,0.0,0.5,5.0,530.0
CNT@CoS2-10,0,0,0,0,1,0,0,0,0,0,1,CNT,1D tubes,spheres,interconnection,109.3,6.0,K,OH,0.0,0.5,7.0,507.0
CNT@CoS2-10,0,0,0,0,1,0,0,0,0,0,1,CNT,1D tubes,spheres,interconnection,109.3,6.0,K,OH,0.0,0.5,10.0,479.0
CNT@CoS2-20,0,0,0,0,1,0,0,0,0,0,1,CNT,1D tubes,spheres,interconnection,128.4,6.0,K,OH,0.0,0.5,1.0,822.0
CNT@CoS2-20,0,0,0,0,1,0,0,0,0,0,1,CNT,1D tubes,spheres,interconnection,128.4,6.0,K,OH,0.0,0.5,3.0,753.0
CNT@CoS2-20,0,0,0,0,1,0,0,0,0,0,1,CNT,1D tubes,spheres,interconnection,128.4,6.0,K,OH,0.0,0.5,5.0,713.0
CNT@CoS2-20,0,0,0,0,1,0,0,0,0,0,1,CNT,1D tubes,spheres,interconnection,128.4,6.0,K,OH,0.0,0.5,7.0,682.0
CNT@CoS2-20,0,0,0,0,1,0,0,0,0,0,1,CNT,1D tubes,spheres,interconnection,128.4,6.0,K,OH,0.0,0.5,10.0,630.0
CNT@CoS2-30,0,0,0,0,1,0,0,0,0,0,1,CNT,1D tubes,spheres,interconnection,100.2,6.0,K,OH,0.0,0.5,1.0,448.0
CNT@CoS2-30,0,0,0,0,1,0,0,0,0,0,1,CNT,1D tubes,spheres,interconnection,100.2,6.0,K,OH,0.0,0.5,3.0,427.0
CNT@CoS2-30,0,0,0,0,1,0,0,0,0,0,1,CNT,1D tubes,spheres,interconnection,100.2,6.0,K,OH,0.0,0.5,5.0,406.0
CNT@CoS2-30,0,0,0,0,1,0,0,0,0,0,1,CNT,1D tubes,spheres,interconnection,100.2,6.0,K,OH,0.0,0.5,7.0,385.0
CNT@CoS2-30,0,0,0,0,1,0,0,0,0,0,1,CNT,1D tubes,spheres,interconnection,100.2,6.0,K,OH,0.0,0.5,10.0,348.0
CoS2@NDMC,0,0,0,0,1,0,0,0,0,0,1,derived carbon-based,3D special,nanoparticles,supported,98.07,2.0,K,OH,0.0,0.45,1.0,1246.0
CoS2@NDMC,0,0,0,0,1,0,0,0,0,0,1,derived carbon-based,3D special,nanoparticles,supported,98.07,2.0,K,OH,0.0,0.45,2.0,1178.0
CoS2@NDMC,0,0,0,0,1,0,0,0,0,0,1,derived carbon-based,3D special,nanoparticles,supported,98.07,2.0,K,OH,0.0,0.45,4.0,1088.0
CoS2@NDMC,0,0,0,0,1,0,0,0,0,0,1,derived carbon-based,3D special,nanoparticles,supported,98.07,2.0,K,OH,0.0,0.45,8.0,957.0
CoS2@NDMC,0,0,0,0,1,0,0,0,0,0,1,derived carbon-based,3D special,nanoparticles,supported,98.07,2.0,K,OH,0.0,0.45,16.0,787.0
FeS2@KC-800,0,0,0,1,0,0,0,0,0,0,1,derived carbon-based,3D porous,nanoparticles,supported,196.806,6.0,K,OH,0.0,0.5,1.0,1492.55
FeS2@KC-800,0,0,0,1,0,0,0,0,0,0,1,derived carbon-based,3D porous,nanoparticles,supported,196.806,6.0,K,OH,0.0,0.5,2.0,1338.94
FeS2@KC-800,0,0,0,1,0,0,0,0,0,0,1,derived carbon-based,3D porous,nanoparticles,supported,196.806,6.0,K,OH,0.0,0.5,5.0,1163.27
FeS2@KC-800,0,0,0,1,0,0,0,0,0,0,1,derived carbon-based,3D porous,nanoparticles,supported,196.806,6.0,K,OH,0.0,0.5,10.0,980.4
FeS2@KC-800,0,0,0,1,0,0,0,0,0,0,1,derived carbon-based,3D porous,nanoparticles,supported,196.806,6.0,K,OH,0.0,0.5,15.0,874.64
CoS2@KC-800,0,0,0,0,1,0,0,0,0,0,1,derived carbon-based,3D porous,nanoparticles,supported,361.51,6.0,K,OH,0.0,0.5,0.5,2306.38
CoS2@KC-800,0,0,0,0,1,0,0,0,0,0,1,derived carbon-based,3D porous,nanoparticles,supported,361.51,6.0,K,OH,0.0,0.5,1.0,2009.67
CoS2@KC-800,0,0,0,0,1,0,0,0,0,0,1,derived carbon-based,3D porous,nanoparticles,supported,361.51,6.0,K,OH,0.0,0.5,2.0,1744.94
CoS2@KC-800,0,0,0,0,1,0,0,0,0,0,1,derived carbon-based,3D porous,nanoparticles,supported,361.51,6.0,K,OH,0.0,0.5,5.0,1443.15
CoS2@KC-800,0,0,0,0,1,0,0,0,0,0,1,derived carbon-based,3D porous,nanoparticles,supported,361.51,6.0,K,OH,0.0,0.5,10.0,1167.02
CoS2@KC-800,0,0,0,0,1,0,0,0,0,0,1,derived carbon-based,3D porous,nanoparticles,supported,361.51,6.0,K,OH,0.0,0.5,15.0,1037.07
FeS2/CoS2@KC-700,0,0,0,1,1,0,0,0,0,0,1,derived carbon-based,3D porous,nanoparticles,supported,330.94,6.0,K,OH,0.0,0.5,0.5,2902.0
FeS2/CoS2@KC-700,0,0,0,1,1,0,0,0,0,0,1,derived carbon-based,3D porous,nanoparticles,supported,330.94,6.0,K,OH,0.0,0.5,1.0,2643.07
FeS2/CoS2@KC-700,0,0,0,1,1,0,0,0,0,0,1,derived carbon-based,3D porous,nanoparticles,supported,330.94,6.0,K,OH,0.0,0.5,2.0,2353.52
FeS2/CoS2@KC-700,0,0,0,1,1,0,0,0,0,0,1,derived carbon-based,3D porous,nanoparticles,supported,330.94,6.0,K,OH,0.0,0.5,5.0,2028.74
FeS2/CoS2@KC-700,0,0,0,1,1,0,0,0,0,0,1,derived carbon-based,3D porous,nanoparticles,supported,330.94,6.0,K,OH,0.0,0.5,10.0,1705.13
FeS2/CoS2@KC-700,0,0,0,1,1,0,0,0,0,0,1,derived carbon-based,3D porous,nanoparticles,supported,330.94,6.0,K,OH,0.0,0.5,15.0,1499.38
FeS2/CoS2@KC-800,0,0,0,1,1,0,0,0,0,0,1,derived carbon-based,3D porous,nanoparticles,supported,468.516,6.0,K,OH,0.0,0.5,0.5,3480.47
FeS2/CoS2@KC-800,0,0,0,1,1,0,0,0,0,0,1,derived carbon-based,3D porous,nanoparticles,supported,468.516,6.0,K,OH,0.0,0.5,1.0,3226.58
FeS2/CoS2@KC-800,0,0,0,1,1,0,0,0,0,0,1,derived carbon-based,3D porous,nanoparticles,supported,468.516,6.0,K,OH,0.0,0.5,2.0,2986.59
FeS2/CoS2@KC-800,0,0,0,1,1,0,0,0,0,0,1,derived carbon-based,3D porous,nanoparticles,supported,468.516,6.0,K,OH,0.0,0.5,5.0,2648.07
FeS2/CoS2@KC-800,0,0,0,1,1,0,0,0,0,0,1,derived carbon-based,3D porous,nanoparticles,supported,468.516,6.0,K,OH,0.0,0.5,10.0,2286.55
FeS2/CoS2@KC-800,0,0,0,1,1,0,0,0,0,0,1,derived carbon-based,3D porous,nanoparticles,supported,468.516,6.0,K,OH,0.0,0.5,15.0,2100.38
FeS2/CoS2@KC-900,0,0,0,1,1,0,0,0,0,0,1,derived carbon-based,3D porous,nanoparticles,supported,199.901,6.0,K,OH,0.0,0.5,0.5,2355.98
FeS2/CoS2@KC-900,0,0,0,1,1,0,0,0,0,0,1,derived carbon-based,3D porous,nanoparticles,supported,199.901,6.0,K,OH,0.0,0.5,1.0,2063.15
FeS2/CoS2@KC-900,0,0,0,1,1,0,0,0,0,0,1,derived carbon-based,3D porous,nanoparticles,supported,199.901,6.0,K,OH,0.0,0.5,2.0,1820.25
FeS2/CoS2@KC-900,0,0,0,1,1,0,0,0,0,0,1,derived carbon-based,3D porous,nanoparticles,supported,199.901,6.0,K,OH,0.0,0.5,5.0,1546.03
FeS2/CoS2@KC-900,0,0,0,1,1,0,0,0,0,0,1,derived carbon-based,3D porous,nanoparticles,supported,199.901,6.0,K,OH,0.0,0.5,10.0,1303.63
FeS2/CoS2@KC-900,0,0,0,1,1,0,0,0,0,0,1,derived carbon-based,3D porous,nanoparticles,supported,199.901,6.0,K,OH,0.0,0.5,15.0,1110.79
NiS2/CoS2/3DGO,0,0,0,0,1,1,0,0,0,0,1,G-based,3D porous,irregular nanoparticles,supported,200.48,3.0,K,OH,0.0,0.43,1.0,2451.0
NiS2/CoS2/3DGO,0,0,0,0,1,1,0,0,0,0,1,G-based,3D porous,irregular nanoparticles,supported,200.48,3.0,K,OH,0.0,0.43,2.0,2302.0
NiS2/CoS2/3DGO,0,0,0,0,1,1,0,0,0,0,1,G-based,3D porous,irregular nanoparticles,supported,200.48,3.0,K,OH,0.0,0.43,5.0,2024.0
NiS2/CoS2/3DGO,0,0,0,0,1,1,0,0,0,0,1,G-based,3D porous,irregular nanoparticles,supported,200.48,3.0,K,OH,0.0,0.43,10.0,1768.0
NiS2/CoS2/3DGO,0,0,0,0,1,1,0,0,0,0,1,G-based,3D porous,irregular nanoparticles,supported,200.48,3.0,K,OH,0.0,0.43,20.0,1457.0
CoFe-S/rGO-0.7,0,0,0,1,1,0,0,0,0,0,1,G-based,2D,irregular nanoparticles,supported,249.02,1.0,K,OH,0.0,0.5,1.0,4474.1
CoFe-S/rGO-0.7,0,0,0,1,1,0,0,0,0,0,1,G-based,2D,irregular nanoparticles,supported,249.02,1.0,K,OH,0.0,0.5,2.0,3231.2
CoFe-S/rGO-0.7,0,0,0,1,1,0,0,0,0,0,1,G-based,2D,irregular nanoparticles,supported,249.02,1.0,K,OH,0.0,0.5,3.0,2933.7
CoFe-S/rGO-0.7,0,0,0,1,1,0,0,0,0,0,1,G-based,2D,irregular nanoparticles,supported,249.02,1.0,K,OH,0.0,0.5,4.0,2693.0
CoFe-S/rGO-0.7,0,0,0,1,1,0,0,0,0,0,1,G-based,2D,irregular nanoparticles,supported,249.02,1.0,K,OH,0.0,0.5,5.0,2407.9
CoFe-S/rGO-0.7,0,0,0,1,1,0,0,0,0,0,1,G-based,2D,irregular nanoparticles,supported,249.02,1.0,K,OH,0.0,0.5,10.0,2148.8
CoS2-C@TCL,0,0,0,0,1,0,0,0,0,0,1,derived carbon-based,3D porous,nanoparticles,coated,111.3,2.0,K,OH,0.0,0.5,1.0,1008.0
CoS2-C@TCL,0,0,0,0,1,0,0,0,0,0,1,derived carbon-based,3D porous,nanoparticles,coated,111.3,2.0,K,OH,0.0,0.5,2.0,964.0
CoS2-C@TCL,0,0,0,0,1,0,0,0,0,0,1,derived carbon-based,3D porous,nanoparticles,coated,111.3,2.0,K,OH,0.0,0.5,5.0,873.0
CoS2-C@TCL,0,0,0,0,1,0,0,0,0,0,1,derived carbon-based,3D porous,nanoparticles,coated,111.3,2.0,K,OH,0.0,0.5,8.0,788.0
CoS2-C@TCL,0,0,0,0,1,0,0,0,0,0,1,derived carbon-based,3D porous,nanoparticles,coated,111.3,2.0,K,OH,0.0,0.5,10.0,740.0
CQDs/CoS2,0,0,0,0,1,0,0,0,0,0,1,derived carbon-based,0D QDs,irregular nanoparticles,supported,427.2,2.0,K,OH,-0.4,0.5,1.0,808.0
CQDs/CoS2,0,0,0,0,1,0,0,0,0,0,1,derived carbon-based,0D QDs,irregular nanoparticles,supported,427.2,2.0,K,OH,-0.4,0.5,3.0,750.0
CQDs/CoS2,0,0,0,0,1,0,0,0,0,0,1,derived carbon-based,0D QDs,irregular nanoparticles,supported,427.2,2.0,K,OH,-0.4,0.5,7.0,710.0
CQDs/CoS2,0,0,0,0,1,0,0,0,0,0,1,derived carbon-based,0D QDs,irregular nanoparticles,supported,427.2,2.0,K,OH,-0.4,0.5,13.0,690.0
CQDs/CoS2,0,0,0,0,1,0,0,0,0,0,1,derived carbon-based,0D QDs,irregular nanoparticles,supported,427.2,2.0,K,OH,-0.4,0.5,25.0,650.0
CQDs/CoS2,0,0,0,0,1,0,0,0,0,0,1,derived carbon-based,0D QDs,irregular nanoparticles,supported,427.2,2.0,K,OH,-0.4,0.5,50.0,560.0
CoS2/CNF,0,0,0,0,1,0,0,0,0,0,1,CNF,1D fibers,nanoparticles,supported,16.3,3.0,K,OH,0.0,0.45,1.0,518.4
CoS2/CNF,0,0,0,0,1,0,0,0,0,0,1,CNF,1D fibers,nanoparticles,supported,16.3,3.0,K,OH,0.0,0.45,2.0,397.0
CoS2/CNF,0,0,0,0,1,0,0,0,0,0,1,CNF,1D fibers,nanoparticles,supported,16.3,3.0,K,OH,0.0,0.45,3.0,331.0
CoS2/CNF,0,0,0,0,1,0,0,0,0,0,1,CNF,1D fibers,nanoparticles,supported,16.3,3.0,K,OH,0.0,0.45,5.0,272.0
CoS2/CNF,0,0,0,0,1,0,0,0,0,0,1,CNF,1D fibers,nanoparticles,supported,16.3,3.0,K,OH,0.0,0.45,10.0,215.0
CoS2/PCNF-0.25,0,0,0,0,1,0,0,0,0,0,1,CNF,1D fibers,nanoparticles,supported,22.4,3.0,K,OH,0.0,0.45,1.0,688.8
CoS2/PCNF-0.25,0,0,0,0,1,0,0,0,0,0,1,CNF,1D fibers,nanoparticles,supported,22.4,3.0,K,OH,0.0,0.45,2.0,538.0
CoS2/PCNF-0.25,0,0,0,0,1,0,0,0,0,0,1,CNF,1D fibers,nanoparticles,supported,22.4,3.0,K,OH,0.0,0.45,3.0,456.0
CoS2/PCNF-0.25,0,0,0,0,1,0,0,0,0,0,1,CNF,1D fibers,nanoparticles,supported,22.4,3.0,K,OH,0.0,0.45,5.0,384.0
CoS2/PCNF-0.25,0,0,0,0,1,0,0,0,0,0,1,CNF,1D fibers,nanoparticles,supported,22.4,3.0,K,OH,0.0,0.45,10.0,317.0
NiS2/CoS2/NC-500,0,0,0,0,1,1,0,0,0,0,1,derived carbon-based,3D porous,rods,coated,109.08,6.0,K,OH,0.0,0.5,1.0,1325.0
NiS2/CoS2/NC-500,0,0,0,0,1,1,0,0,0,0,1,derived carbon-based,3D porous,rods,coated,109.08,6.0,K,OH,0.0,0.5,2.0,1247.0
NiS2/CoS2/NC-500,0,0,0,0,1,1,0,0,0,0,1,derived carbon-based,3D porous,rods,coated,109.08,6.0,K,OH,0.0,0.5,3.0,1161.0
NiS2/CoS2/NC-500,0,0,0,0,1,1,0,0,0,0,1,derived carbon-based,3D porous,rods,coated,109.08,6.0,K,OH,0.0,0.5,5.0,1048.0
NiS2/CoS2/NC-500,0,0,0,0,1,1,0,0,0,0,1,derived carbon-based,3D porous,rods,coated,109.08,6.0,K,OH,0.0,0.5,8.0,918.4
NiS2/CoS2/NC-500,0,0,0,0,1,1,0,0,0,0,1,derived carbon-based,3D porous,rods,coated,109.08,6.0,K,OH,0.0,0.5,10.0,860.0
(o)-CoS2@CNT,0,0,0,0,1,0,0,0,0,0,1,derived carbon-based,3D porous,irregular nanoparticles,interconnection,28.0,2.0,K,OH,0.0,0.4,0.5,146.0
(o)-CoS2@CNT,0,0,0,0,1,0,0,0,0,0,1,derived carbon-based,3D porous,irregular nanoparticles,interconnection,28.0,2.0,K,OH,0.0,0.4,1.0,139.0
(o)-CoS2@CNT,0,0,0,0,1,0,0,0,0,0,1,derived carbon-based,3D porous,irregular nanoparticles,interconnection,28.0,2.0,K,OH,0.0,0.4,2.0,125.0
(o)-CoS2@CNT,0,0,0,0,1,0,0,0,0,0,1,derived carbon-based,3D porous,irregular nanoparticles,interconnection,28.0,2.0,K,OH,0.0,0.4,5.0,112.0
(o)-CoS2@CNT,0,0,0,0,1,0,0,0,0,0,1,derived carbon-based,3D porous,irregular nanoparticles,interconnection,28.0,2.0,K,OH,0.0,0.4,10.0,72.0
(m)-CoS2@CNT,0,0,0,0,1,0,0,0,0,0,1,derived carbon-based,3D porous,irregular nanoparticles,interconnection,8.0,2.0,K,OH,0.0,0.4,0.5,405.0
(m)-CoS2@CNT,0,0,0,0,1,0,0,0,0,0,1,derived carbon-based,3D porous,irregular nanoparticles,interconnection,8.0,2.0,K,OH,0.0,0.4,1.0,385.0
(m)-CoS2@CNT,0,0,0,0,1,0,0,0,0,0,1,derived carbon-based,3D porous,irregular nanoparticles,interconnection,8.0,2.0,K,OH,0.0,0.4,2.0,278.0
(m)-CoS2@CNT,0,0,0,0,1,0,0,0,0,0,1,derived carbon-based,3D porous,irregular nanoparticles,interconnection,8.0,2.0,K,OH,0.0,0.4,5.0,200.0
(m)-CoS2@CNT,0,0,0,0,1,0,0,0,0,0,1,derived carbon-based,3D porous,irregular nanoparticles,interconnection,8.0,2.0,K,OH,0.0,0.4,10.0,158.0
(p)-CoS2@CNT,0,0,0,0,1,0,0,0,0,0,1,derived carbon-based,3D porous,irregular nanoparticles,interconnection,18.0,2.0,K,OH,0.0,0.4,0.5,825.0
(p)-CoS2@CNT,0,0,0,0,1,0,0,0,0,0,1,derived carbon-based,3D porous,irregular nanoparticles,interconnection,18.0,2.0,K,OH,0.0,0.4,1.0,782.0
(p)-CoS2@CNT,0,0,0,0,1,0,0,0,0,0,1,derived carbon-based,3D porous,irregular nanoparticles,interconnection,18.0,2.0,K,OH,0.0,0.4,2.0,550.0
(p)-CoS2@CNT,0,0,0,0,1,0,0,0,0,0,1,derived carbon-based,3D porous,irregular nanoparticles,interconnection,18.0,2.0,K,OH,0.0,0.4,5.0,375.0
(p)-CoS2@CNT,0,0,0,0,1,0,0,0,0,0,1,derived carbon-based,3D porous,irregular nanoparticles,interconnection,18.0,2.0,K,OH,0.0,0.4,10.0,268.0
CoS2@MC,0,0,0,0,1,0,0,0,0,0,1,derived carbon-based,3D special,nanoparticles,supported,208.0,2.0,K,OH,0.0,0.45,2.0,513.0
CoS2@MC,0,0,0,0,1,0,0,0,0,0,1,derived carbon-based,3D special,nanoparticles,supported,208.0,2.0,K,OH,0.0,0.45,5.0,434.0
CoS2@MC,0,0,0,0,1,0,0,0,0,0,1,derived carbon-based,3D special,nanoparticles,supported,208.0,2.0,K,OH,0.0,0.45,10.0,368.0
CoS2@MC,0,0,0,0,1,0,0,0,0,0,1,derived carbon-based,3D special,nanoparticles,supported,208.0,2.0,K,OH,0.0,0.45,15.0,324.0
NS-0.5,0,0,0,0,0,1,0,0,0,0,0,0,0,hollow nanoparticles,0,24.2,2.0,Li,OH,0.0,0.55,5.0,1725.0
NS-0.5,0,0,0,0,0,1,0,0,0,0,0,0,0,hollow nanoparticles,0,24.2,2.0,Li,OH,0.0,0.55,10.0,1584.0
NS-0.5,0,0,0,0,0,1,0,0,0,0,0,0,0,hollow nanoparticles,0,24.2,2.0,Li,OH,0.0,0.55,15.0,1489.0
NS-0.5,0,0,0,0,0,1,0,0,0,0,0,0,0,hollow nanoparticles,0,24.2,2.0,Li,OH,0.0,0.55,20.0,1411.0
NS-0.5,0,0,0,0,0,1,0,0,0,0,0,0,0,hollow nanoparticles,0,24.2,2.0,Li,OH,0.0,0.55,30.0,1293.0
NS-0.5,0,0,0,0,0,1,0,0,0,0,0,0,0,hollow nanoparticles,0,24.2,2.0,Li,OH,0.0,0.55,40.0,1193.0
pyrite NiS2,0,0,0,0,0,1,0,0,0,0,0,0,0,irregular nanoparticles,0,19.93,6.0,K,OH,0.0,0.55,2.0,1072.6
pyrite NiS2,0,0,0,0,0,1,0,0,0,0,0,0,0,irregular nanoparticles,0,19.93,6.0,K,OH,0.0,0.55,3.0,912.7
pyrite NiS2,0,0,0,0,0,1,0,0,0,0,0,0,0,irregular nanoparticles,0,19.93,6.0,K,OH,0.0,0.55,5.0,744.6
pyrite NiS2,0,0,0,0,0,1,0,0,0,0,0,0,0,irregular nanoparticles,0,19.93,6.0,K,OH,0.0,0.55,7.0,618.5
pyrite NiS2,0,0,0,0,0,1,0,0,0,0,0,0,0,irregular nanoparticles,0,19.93,6.0,K,OH,0.0,0.55,10.0,480.7
NiS2,0,0,0,0,0,1,0,0,0,0,0,0,0,irregular nanoparticles,0,6.31,1.0,K,OH,0.0,0.45,1.0,782.666666666667
NiS2,0,0,0,0,0,1,0,0,0,0,0,0,0,irregular nanoparticles,0,6.31,1.0,K,OH,0.0,0.45,2.0,590.444444444444
NiS2,0,0,0,0,0,1,0,0,0,0,0,0,0,irregular nanoparticles,0,6.31,1.0,K,OH,0.0,0.45,5.0,408.0
NiS2,0,0,0,0,0,1,0,0,0,0,0,0,0,irregular nanoparticles,0,6.31,1.0,K,OH,0.0,0.45,10.0,310.0
NiS2,0,0,0,0,0,1,0,0,0,0,0,0,0,irregular nanoparticles,0,6.31,1.0,K,OH,0.0,0.45,20.0,237.333333333333
NiS2,0,0,0,0,0,1,0,0,0,0,0,0,0,irregular nanoparticles,0,6.31,1.0,K,OH,0.0,0.45,50.0,168.666666666667
NiS2,0,0,0,0,0,1,0,0,0,0,0,0,0,bulk,0,66.5,6.0,K,OH,0.0,0.45,0.5,566.0
NiS2,0,0,0,0,0,1,0,0,0,0,0,0,0,bulk,0,66.5,6.0,K,OH,0.0,0.45,1.0,536.9
NiS2,0,0,0,0,0,1,0,0,0,0,0,0,0,bulk,0,66.5,6.0,K,OH,0.0,0.45,2.0,382.7
NiS2,0,0,0,0,0,1,0,0,0,0,0,0,0,bulk,0,66.5,6.0,K,OH,0.0,0.45,4.0,218.6
NiS2,0,0,0,0,0,1,0,0,0,0,0,0,0,bulk,0,66.5,6.0,K,OH,0.0,0.45,6.0,112.9
NiS2,0,0,0,0,0,1,0,0,0,0,0,0,0,bulk,0,66.5,6.0,K,OH,0.0,0.45,8.0,47.8
NiS2,0,0,0,0,0,1,0,0,0,0,0,0,0,bulk,0,66.5,6.0,K,OH,0.0,0.45,10.0,28.8
NiS2/MoS2/rGO,0,0,0,0,0,1,0,1,0,0,1,G-based,2D,irregular nanoparticles,supported,119.6,6.0,K,OH,0.0,0.45,0.5,645.3
NiS2/MoS2/rGO,0,0,0,0,0,1,0,1,0,0,1,G-based,2D,irregular nanoparticles,supported,119.6,6.0,K,OH,0.0,0.45,1.0,594.0
NiS2/MoS2/rGO,0,0,0,0,0,1,0,1,0,0,1,G-based,2D,irregular nanoparticles,supported,119.6,6.0,K,OH,0.0,0.45,2.0,426.0
NiS2/MoS2/rGO,0,0,0,0,0,1,0,1,0,0,1,G-based,2D,irregular nanoparticles,supported,119.6,6.0,K,OH,0.0,0.45,4.0,317.0
NiS2/MoS2/rGO,0,0,0,0,0,1,0,1,0,0,1,G-based,2D,irregular nanoparticles,supported,119.6,6.0,K,OH,0.0,0.45,6.0,253.0
NiS2/MoS2/rGO,0,0,0,0,0,1,0,1,0,0,1,G-based,2D,irregular nanoparticles,supported,119.6,6.0,K,OH,0.0,0.45,8.0,201.0
NiS2/MoS2/rGO,0,0,0,0,0,1,0,1,0,0,1,G-based,2D,irregular nanoparticles,supported,119.6,6.0,K,OH,0.0,0.45,10.0,128.0
NiS2,0,0,0,0,0,1,0,0,0,0,0,0,0,flower-like clusters,0,11.41,2.0,Li,OH,0.0,0.6,1.0,1355.0
NiS2,0,0,0,0,0,1,0,0,0,0,0,0,0,flower-like clusters,0,11.41,2.0,Li,OH,0.0,0.6,2.0,1240.0
NiS2,0,0,0,0,0,1,0,0,0,0,0,0,0,flower-like clusters,0,11.41,2.0,Li,OH,0.0,0.6,5.0,1133.0
NiS2,0,0,0,0,0,1,0,0,0,0,0,0,0,flower-like clusters,0,11.41,2.0,Li,OH,0.0,0.6,10.0,1050.0
NiS2,0,0,0,0,0,1,0,0,0,0,0,0,0,flower-like clusters,0,11.41,2.0,Li,OH,0.0,0.6,15.0,1000.0
NiS2,0,0,0,0,0,1,0,0,0,0,0,0,0,flower-like clusters,0,11.41,2.0,Li,OH,0.0,0.6,20.0,967.0
NiS2,0,0,0,0,0,1,0,0,0,0,0,0,0,hollow rods,0,59.2,6.0,K,OH,0.0,0.55,1.0,1020.2
NiS2,0,0,0,0,0,1,0,0,0,0,0,0,0,hollow rods,0,59.2,6.0,K,OH,0.0,0.55,2.0,821.2
NiS2,0,0,0,0,0,1,0,0,0,0,0,0,0,hollow rods,0,59.2,6.0,K,OH,0.0,0.55,3.0,728.7
NiS2,0,0,0,0,0,1,0,0,0,0,0,0,0,hollow rods,0,59.2,6.0,K,OH,0.0,0.55,5.0,643.6
NiS2,0,0,0,0,0,1,0,0,0,0,0,0,0,hollow rods,0,59.2,6.0,K,OH,0.0,0.55,7.0,601.8
NiS2,0,0,0,0,0,1,0,0,0,0,0,0,0,hollow rods,0,59.2,6.0,K,OH,0.0,0.55,10.0,534.9
NiS2,0,0,0,0,0,1,0,0,0,0,0,0,0,hollow spheres,0,12.39,2.0,K,OH,0.0,0.4,2.0,1541.0
NiS2,0,0,0,0,0,1,0,0,0,0,0,0,0,hollow spheres,0,12.39,2.0,K,OH,0.0,0.4,3.0,1421.0
NiS2,0,0,0,0,0,1,0,0,0,0,0,0,0,hollow spheres,0,12.39,2.0,K,OH,0.0,0.4,4.0,1349.0
NiS2,0,0,0,0,0,1,0,0,0,0,0,0,0,hollow spheres,0,12.39,2.0,K,OH,0.0,0.4,8.0,1213.0
NiS2,0,0,0,0,0,1,0,0,0,0,0,0,0,hollow spheres,0,12.39,2.0,K,OH,0.0,0.4,10.0,1150.0
NiS2,0,0,0,0,0,1,0,0,0,0,0,0,0,hollow spheres,0,12.39,2.0,K,OH,0.0,0.4,20.0,874.0
