Repository: YYCHEN2001/MS2_C

File: data/dataset_procession_ver_3.csv (part 2 of 2)
Name,Ti,V,Mn,Fe,Co,Ni,Zr,Mo,Sn,W,CP,CM_type,CM_morph,MS2_morph,CP_morph,SSA,C,Cation,Anion,P_low,P_high,CD,Cs
Ni0.8Co0.2S2,0,0,0,0,1,1,0,0,0,0,0,0,0,irregular nanoparticles,0,6.36,2.0,K,OH,0.0,0.4,2.0,1660.0
Ni0.8Co0.2S2,0,0,0,0,1,1,0,0,0,0,0,0,0,irregular nanoparticles,0,6.36,2.0,K,OH,0.0,0.4,3.0,1528.0
Ni0.8Co0.2S2,0,0,0,0,1,1,0,0,0,0,0,0,0,irregular nanoparticles,0,6.36,2.0,K,OH,0.0,0.4,4.0,1449.0
Ni0.8Co0.2S2,0,0,0,0,1,1,0,0,0,0,0,0,0,irregular nanoparticles,0,6.36,2.0,K,OH,0.0,0.4,8.0,1326.0
Ni0.8Co0.2S2,0,0,0,0,1,1,0,0,0,0,0,0,0,irregular nanoparticles,0,6.36,2.0,K,OH,0.0,0.4,10.0,1263.0
Ni0.8Co0.2S2,0,0,0,0,1,1,0,0,0,0,0,0,0,irregular nanoparticles,0,6.36,2.0,K,OH,0.0,0.4,20.0,942.0
Ni0.75Co0.25S2,0,0,0,0,1,1,0,0,0,0,0,0,0,irregular nanoparticles,0,29.88,2.0,K,OH,0.0,0.4,2.0,2141.0
Ni0.75Co0.25S2,0,0,0,0,1,1,0,0,0,0,0,0,0,irregular nanoparticles,0,29.88,2.0,K,OH,0.0,0.4,3.0,2102.0
Ni0.75Co0.25S2,0,0,0,0,1,1,0,0,0,0,0,0,0,irregular nanoparticles,0,29.88,2.0,K,OH,0.0,0.4,4.0,2030.0
Ni0.75Co0.25S2,0,0,0,0,1,1,0,0,0,0,0,0,0,irregular nanoparticles,0,29.88,2.0,K,OH,0.0,0.4,8.0,1857.0
Ni0.75Co0.25S2,0,0,0,0,1,1,0,0,0,0,0,0,0,irregular nanoparticles,0,29.88,2.0,K,OH,0.0,0.4,10.0,1797.0
Ni0.75Co0.25S2,0,0,0,0,1,1,0,0,0,0,0,0,0,irregular nanoparticles,0,29.88,2.0,K,OH,0.0,0.4,20.0,1560.0
Ni0.5Co0.5S2,0,0,0,0,1,1,0,0,0,0,0,0,0,irregular nanoparticles,0,20.8,2.0,K,OH,0.0,0.4,2.0,1822.0
Ni0.5Co0.5S2,0,0,0,0,1,1,0,0,0,0,0,0,0,irregular nanoparticles,0,20.8,2.0,K,OH,0.0,0.4,3.0,1715.0
Ni0.5Co0.5S2,0,0,0,0,1,1,0,0,0,0,0,0,0,irregular nanoparticles,0,20.8,2.0,K,OH,0.0,0.4,4.0,1670.0
Ni0.5Co0.5S2,0,0,0,0,1,1,0,0,0,0,0,0,0,irregular nanoparticles,0,20.8,2.0,K,OH,0.0,0.4,8.0,1486.0
Ni0.5Co0.5S2,0,0,0,0,1,1,0,0,0,0,0,0,0,irregular nanoparticles,0,20.8,2.0,K,OH,0.0,0.4,10.0,1402.0
Ni0.5Co0.5S2,0,0,0,0,1,1,0,0,0,0,0,0,0,irregular nanoparticles,0,20.8,2.0,K,OH,0.0,0.4,20.0,1187.0
Ni0.25Co0.75S2,0,0,0,0,1,1,0,0,0,0,0,0,0,irregular nanoparticles,0,25.17,2.0,K,OH,0.0,0.4,2.0,1437.0
Ni0.25Co0.75S2,0,0,0,0,1,1,0,0,0,0,0,0,0,irregular nanoparticles,0,25.17,2.0,K,OH,0.0,0.4,3.0,1397.0
Ni0.25Co0.75S2,0,0,0,0,1,1,0,0,0,0,0,0,0,irregular nanoparticles,0,25.17,2.0,K,OH,0.0,0.4,4.0,1349.0
Ni0.25Co0.75S2,0,0,0,0,1,1,0,0,0,0,0,0,0,irregular nanoparticles,0,25.17,2.0,K,OH,0.0,0.4,8.0,1192.0
Ni0.25Co0.75S2,0,0,0,0,1,1,0,0,0,0,0,0,0,irregular nanoparticles,0,25.17,2.0,K,OH,0.0,0.4,10.0,1126.0
Ni0.25Co0.75S2,0,0,0,0,1,1,0,0,0,0,0,0,0,irregular nanoparticles,0,25.17,2.0,K,OH,0.0,0.4,20.0,835.0
Ni0.2Co0.8S2,0,0,0,0,1,1,0,0,0,0,0,0,0,irregular nanoparticles,0,12.93,2.0,K,OH,0.0,0.4,2.0,1831.0
Ni0.2Co0.8S2,0,0,0,0,1,1,0,0,0,0,0,0,0,irregular nanoparticles,0,12.93,2.0,K,OH,0.0,0.4,3.0,1575.0
Ni0.2Co0.8S2,0,0,0,0,1,1,0,0,0,0,0,0,0,irregular nanoparticles,0,12.93,2.0,K,OH,0.0,0.4,4.0,1560.0
Ni0.2Co0.8S2,0,0,0,0,1,1,0,0,0,0,0,0,0,irregular nanoparticles,0,12.93,2.0,K,OH,0.0,0.4,8.0,1345.0
Ni0.2Co0.8S2,0,0,0,0,1,1,0,0,0,0,0,0,0,irregular nanoparticles,0,12.93,2.0,K,OH,0.0,0.4,10.0,1247.0
Ni0.2Co0.8S2,0,0,0,0,1,1,0,0,0,0,0,0,0,irregular nanoparticles,0,12.93,2.0,K,OH,0.0,0.4,20.0,908.0
CoS2,0,0,0,0,1,0,0,0,0,0,0,0,0,irregular nanoparticles,0,25.1,2.0,K,OH,0.0,0.4,2.0,485.0
CoS2,0,0,0,0,1,0,0,0,0,0,0,0,0,irregular nanoparticles,0,25.1,2.0,K,OH,0.0,0.4,3.0,464.0
CoS2,0,0,0,0,1,0,0,0,0,0,0,0,0,irregular nanoparticles,0,25.1,2.0,K,OH,0.0,0.4,4.0,446.0
CoS2,0,0,0,0,1,0,0,0,0,0,0,0,0,irregular nanoparticles,0,25.1,2.0,K,OH,0.0,0.4,8.0,375.0
CoS2,0,0,0,0,1,0,0,0,0,0,0,0,0,irregular nanoparticles,0,25.1,2.0,K,OH,0.0,0.4,10.0,354.0
CoS2,0,0,0,0,1,0,0,0,0,0,0,0,0,irregular nanoparticles,0,25.1,2.0,K,OH,0.0,0.4,20.0,254.0
TD-NiS2/G-0,0,0,0,0,0,1,0,0,0,0,1,G-based,3D special,irregular nanoparticles,embedded,46.0,6.0,K,OH,0.0,0.5,1.0,1443.0
TD-NiS2/G-0,0,0,0,0,0,1,0,0,0,0,1,G-based,3D special,irregular nanoparticles,embedded,46.0,6.0,K,OH,0.0,0.5,2.0,1027.0
TD-NiS2/G-0,0,0,0,0,0,1,0,0,0,0,1,G-based,3D special,irregular nanoparticles,embedded,46.0,6.0,K,OH,0.0,0.5,5.0,729.0
TD-NiS2/G-0,0,0,0,0,0,1,0,0,0,0,1,G-based,3D special,irregular nanoparticles,embedded,46.0,6.0,K,OH,0.0,0.5,10.0,475.0
TD-NiS2/G-0,0,0,0,0,0,1,0,0,0,0,1,G-based,3D special,irregular nanoparticles,embedded,46.0,6.0,K,OH,0.0,0.5,20.0,239.0
TD-NiS2/G-1,0,0,0,0,0,1,0,0,0,0,1,G-based,3D special,irregular nanoparticles,embedded,126.0,6.0,K,OH,0.0,0.5,1.0,1652.0
TD-NiS2/G-1,0,0,0,0,0,1,0,0,0,0,1,G-based,3D special,irregular nanoparticles,embedded,126.0,6.0,K,OH,0.0,0.5,2.0,1155.0
TD-NiS2/G-1,0,0,0,0,0,1,0,0,0,0,1,G-based,3D special,irregular nanoparticles,embedded,126.0,6.0,K,OH,0.0,0.5,5.0,926.0
TD-NiS2/G-1,0,0,0,0,0,1,0,0,0,0,1,G-based,3D special,irregular nanoparticles,embedded,126.0,6.0,K,OH,0.0,0.5,10.0,768.0
TD-NiS2/G-1,0,0,0,0,0,1,0,0,0,0,1,G-based,3D special,irregular nanoparticles,embedded,126.0,6.0,K,OH,0.0,0.5,20.0,594.0
TD-NiS2/G-2,0,0,0,0,0,1,0,0,0,0,1,G-based,3D special,irregular nanoparticles,embedded,111.0,6.0,K,OH,0.0,0.5,1.0,1467.0
TD-NiS2/G-2,0,0,0,0,0,1,0,0,0,0,1,G-based,3D special,irregular nanoparticles,embedded,111.0,6.0,K,OH,0.0,0.5,2.0,1061.0
TD-NiS2/G-2,0,0,0,0,0,1,0,0,0,0,1,G-based,3D special,irregular nanoparticles,embedded,111.0,6.0,K,OH,0.0,0.5,5.0,864.0
TD-NiS2/G-2,0,0,0,0,0,1,0,0,0,0,1,G-based,3D special,irregular nanoparticles,embedded,111.0,6.0,K,OH,0.0,0.5,10.0,684.0
TD-NiS2/G-2,0,0,0,0,0,1,0,0,0,0,1,G-based,3D special,irregular nanoparticles,embedded,111.0,6.0,K,OH,0.0,0.5,20.0,406.0
TD-NiS2/G-3,0,0,0,0,0,1,0,0,0,0,1,G-based,3D special,irregular nanoparticles,embedded,87.0,6.0,K,OH,0.0,0.5,1.0,1362.0
TD-NiS2/G-3,0,0,0,0,0,1,0,0,0,0,1,G-based,3D special,irregular nanoparticles,embedded,87.0,6.0,K,OH,0.0,0.5,2.0,968.0
TD-NiS2/G-3,0,0,0,0,0,1,0,0,0,0,1,G-based,3D special,irregular nanoparticles,embedded,87.0,6.0,K,OH,0.0,0.5,5.0,734.0
TD-NiS2/G-3,0,0,0,0,0,1,0,0,0,0,1,G-based,3D special,irregular nanoparticles,embedded,87.0,6.0,K,OH,0.0,0.5,10.0,556.0
TD-NiS2/G-3,0,0,0,0,0,1,0,0,0,0,1,G-based,3D special,irregular nanoparticles,embedded,87.0,6.0,K,OH,0.0,0.5,20.0,345.0
NiS2/CNS@N-CNTs,0,0,0,0,0,1,0,0,0,0,1,derived carbon-based,1D fibers,irregular nanoparticles,interconnection,62.55,6.0,K,OH,0.0,0.5,0.5,500.0
NiS2/CNS@N-CNTs,0,0,0,0,0,1,0,0,0,0,1,derived carbon-based,1D fibers,irregular nanoparticles,interconnection,62.55,6.0,K,OH,0.0,0.5,1.0,456.0
NiS2/CNS@N-CNTs,0,0,0,0,0,1,0,0,0,0,1,derived carbon-based,1D fibers,irregular nanoparticles,interconnection,62.55,6.0,K,OH,0.0,0.5,2.0,408.0
NiS2/CNS@N-CNTs,0,0,0,0,0,1,0,0,0,0,1,derived carbon-based,1D fibers,irregular nanoparticles,interconnection,62.55,6.0,K,OH,0.0,0.5,3.0,376.2
NiS2/CNS@N-CNTs,0,0,0,0,0,1,0,0,0,0,1,derived carbon-based,1D fibers,irregular nanoparticles,interconnection,62.55,6.0,K,OH,0.0,0.5,5.0,330.0
NiS2,0,0,0,0,0,1,0,0,0,0,0,0,0,bulk,0,18.5,6.0,K,OH,0.0,0.4,3.0,834.0
NCC2,0,0,0,0,0,1,0,0,0,0,1,derived carbon-based,3D porous,spheres,coated,24.6,6.0,K,OH,0.0,0.4,2.0,2212.0
NCC2,0,0,0,0,0,1,0,0,0,0,1,derived carbon-based,3D porous,spheres,coated,24.6,6.0,K,OH,0.0,0.4,3.0,1634.5
NCC2,0,0,0,0,0,1,0,0,0,0,1,derived carbon-based,3D porous,spheres,coated,24.6,6.0,K,OH,0.0,0.4,4.0,1488.0
NCC2,0,0,0,0,0,1,0,0,0,0,1,derived carbon-based,3D porous,spheres,coated,24.6,6.0,K,OH,0.0,0.4,5.0,1412.0
NCC2,0,0,0,0,0,1,0,0,0,0,1,derived carbon-based,3D porous,spheres,coated,24.6,6.0,K,OH,0.0,0.4,7.0,1136.0
NCC2,0,0,0,0,0,1,0,0,0,0,1,derived carbon-based,3D porous,spheres,coated,24.6,6.0,K,OH,0.0,0.4,10.0,977.5
NiSx@C-1-200,0,0,0,0,0,1,0,0,0,0,1,derived carbon-based,3D porous,irregular nanoparticles,supported,64.3,6.0,K,OH,0.0,0.5,0.5,2021.76
NiSx@C-1-200,0,0,0,0,0,1,0,0,0,0,1,derived carbon-based,3D porous,irregular nanoparticles,supported,64.3,6.0,K,OH,0.0,0.5,1.0,1834.56
NiSx@C-1-200,0,0,0,0,0,1,0,0,0,0,1,derived carbon-based,3D porous,irregular nanoparticles,supported,64.3,6.0,K,OH,0.0,0.5,2.0,1669.68
NiSx@C-1-200,0,0,0,0,0,1,0,0,0,0,1,derived carbon-based,3D porous,irregular nanoparticles,supported,64.3,6.0,K,OH,0.0,0.5,5.0,1399.68
NiSx@C-1-200,0,0,0,0,0,1,0,0,0,0,1,derived carbon-based,3D porous,irregular nanoparticles,supported,64.3,6.0,K,OH,0.0,0.5,10.0,1010.88
NiSx@C-1-200,0,0,0,0,0,1,0,0,0,0,1,derived carbon-based,3D porous,irregular nanoparticles,supported,64.3,6.0,K,OH,0.0,0.5,20.0,825.84
NiSx@C-1-300,0,0,0,0,0,1,0,0,0,0,1,derived carbon-based,3D porous,irregular nanoparticles,supported,121.6,6.0,K,OH,0.0,0.5,0.5,2196.72
NiSx@C-1-300,0,0,0,0,0,1,0,0,0,0,1,derived carbon-based,3D porous,irregular nanoparticles,supported,121.6,6.0,K,OH,0.0,0.5,1.0,1772.64
NiSx@C-1-300,0,0,0,0,0,1,0,0,0,0,1,derived carbon-based,3D porous,irregular nanoparticles,supported,121.6,6.0,K,OH,0.0,0.5,2.0,1556.64
NiSx@C-1-300,0,0,0,0,0,1,0,0,0,0,1,derived carbon-based,3D porous,irregular nanoparticles,supported,121.6,6.0,K,OH,0.0,0.5,5.0,1321.92
NiSx@C-1-300,0,0,0,0,0,1,0,0,0,0,1,derived carbon-based,3D porous,irregular nanoparticles,supported,121.6,6.0,K,OH,0.0,0.5,10.0,1088.64
NiSx@C-1-300,0,0,0,0,0,1,0,0,0,0,1,derived carbon-based,3D porous,irregular nanoparticles,supported,121.6,6.0,K,OH,0.0,0.5,20.0,794.16
NiSx@C-1-400,0,0,0,0,0,1,0,0,0,0,1,derived carbon-based,3D porous,irregular nanoparticles,supported,141.5,6.0,K,OH,0.0,0.5,0.5,3039.84
NiSx@C-1-400,0,0,0,0,0,1,0,0,0,0,1,derived carbon-based,3D porous,irregular nanoparticles,supported,141.5,6.0,K,OH,0.0,0.5,1.0,2413.44
NiSx@C-1-400,0,0,0,0,0,1,0,0,0,0,1,derived carbon-based,3D porous,irregular nanoparticles,supported,141.5,6.0,K,OH,0.0,0.5,2.0,2445.12
NiSx@C-1-400,0,0,0,0,0,1,0,0,0,0,1,derived carbon-based,3D porous,irregular nanoparticles,supported,141.5,6.0,K,OH,0.0,0.5,5.0,2134.08
NiSx@C-1-400,0,0,0,0,0,1,0,0,0,0,1,derived carbon-based,3D porous,irregular nanoparticles,supported,141.5,6.0,K,OH,0.0,0.5,10.0,1710.72
NiSx@C-1-400,0,0,0,0,0,1,0,0,0,0,1,derived carbon-based,3D porous,irregular nanoparticles,supported,141.5,6.0,K,OH,0.0,0.5,20.0,1253.52
NiSx@C-1-500,0,0,0,0,0,1,0,0,0,0,1,derived carbon-based,3D porous,irregular nanoparticles,supported,160.1,6.0,K,OH,0.0,0.5,0.5,2682.72
NiSx@C-1-500,0,0,0,0,0,1,0,0,0,0,1,derived carbon-based,3D porous,irregular nanoparticles,supported,160.1,6.0,K,OH,0.0,0.5,1.0,2519.28
NiSx@C-1-500,0,0,0,0,0,1,0,0,0,0,1,derived carbon-based,3D porous,irregular nanoparticles,supported,160.1,6.0,K,OH,0.0,0.5,2.0,2362.32
NiSx@C-1-500,0,0,0,0,0,1,0,0,0,0,1,derived carbon-based,3D porous,irregular nanoparticles,supported,160.1,6.0,K,OH,0.0,0.5,5.0,2013.84
NiSx@C-1-500,0,0,0,0,0,1,0,0,0,0,1,derived carbon-based,3D porous,irregular nanoparticles,supported,160.1,6.0,K,OH,0.0,0.5,10.0,1555.2
NiSx@C-1-500,0,0,0,0,0,1,0,0,0,0,1,derived carbon-based,3D porous,irregular nanoparticles,supported,160.1,6.0,K,OH,0.0,0.5,20.0,902.16
NiSx@C-4-300,0,0,0,0,0,1,0,0,0,0,1,derived carbon-based,3D porous,irregular nanoparticles,supported,107.8,6.0,K,OH,0.0,0.5,0.5,1535.76
NiSx@C-4-300,0,0,0,0,0,1,0,0,0,0,1,derived carbon-based,3D porous,irregular nanoparticles,supported,107.8,6.0,K,OH,0.0,0.5,1.0,1430.64
NiSx@C-4-300,0,0,0,0,0,1,0,0,0,0,1,derived carbon-based,3D porous,irregular nanoparticles,supported,107.8,6.0,K,OH,0.0,0.5,2.0,1214.64
NiSx@C-4-300,0,0,0,0,0,1,0,0,0,0,1,derived carbon-based,3D porous,irregular nanoparticles,supported,107.8,6.0,K,OH,0.0,0.5,5.0,1080.72
NiSx@C-4-300,0,0,0,0,0,1,0,0,0,0,1,derived carbon-based,3D porous,irregular nanoparticles,supported,107.8,6.0,K,OH,0.0,0.5,10.0,933.12
NiSx@C-4-300,0,0,0,0,0,1,0,0,0,0,1,derived carbon-based,3D porous,irregular nanoparticles,supported,107.8,6.0,K,OH,0.0,0.5,20.0,622.08
NiS2/CC,0,0,0,0,0,1,0,0,0,0,1,CNF,1D fibers,flower-like clusters,supported,72.6,3.0,K,OH,0.0,0.4,0.4,1168.0
NiS2/CC,0,0,0,0,0,1,0,0,0,0,1,CNF,1D fibers,flower-like clusters,supported,72.6,3.0,K,OH,0.0,0.4,0.8,1074.0
NiS2/CC,0,0,0,0,0,1,0,0,0,0,1,CNF,1D fibers,flower-like clusters,supported,72.6,3.0,K,OH,0.0,0.4,1.0,868.0
NiS2/CC,0,0,0,0,0,1,0,0,0,0,1,CNF,1D fibers,flower-like clusters,supported,72.6,3.0,K,OH,0.0,0.4,2.0,679.0
NiS2/CC,0,0,0,0,0,1,0,0,0,0,1,CNF,1D fibers,flower-like clusters,supported,72.6,3.0,K,OH,0.0,0.4,5.0,582.0
2NCC,0,0,0,0,0,1,0,0,0,0,1,derived carbon-based,3D porous,spheres,interconnection,12.048,2.0,K,OH,0.0,0.5,0.5,650.0
2NCC,0,0,0,0,0,1,0,0,0,0,1,derived carbon-based,3D porous,spheres,interconnection,12.048,2.0,K,OH,0.0,0.5,1.0,643.0
2NCC,0,0,0,0,0,1,0,0,0,0,1,derived carbon-based,3D porous,spheres,interconnection,12.048,2.0,K,OH,0.0,0.5,2.0,614.0
2NCC,0,0,0,0,0,1,0,0,0,0,1,derived carbon-based,3D porous,spheres,interconnection,12.048,2.0,K,OH,0.0,0.5,3.0,584.0
2NCC,0,0,0,0,0,1,0,0,0,0,1,derived carbon-based,3D porous,spheres,interconnection,12.048,2.0,K,OH,0.0,0.5,4.0,546.0
2NCC,0,0,0,0,0,1,0,0,0,0,1,derived carbon-based,3D porous,spheres,interconnection,12.048,2.0,K,OH,0.0,0.5,5.0,509.0
4NCC,0,0,0,0,0,1,0,0,0,0,1,derived carbon-based,3D porous,spheres,interconnection,43.478,2.0,K,OH,0.0,0.5,0.5,901.0
4NCC,0,0,0,0,0,1,0,0,0,0,1,derived carbon-based,3D porous,spheres,interconnection,43.478,2.0,K,OH,0.0,0.5,1.0,895.0
4NCC,0,0,0,0,0,1,0,0,0,0,1,derived carbon-based,3D porous,spheres,interconnection,43.478,2.0,K,OH,0.0,0.5,2.0,848.0
4NCC,0,0,0,0,0,1,0,0,0,0,1,derived carbon-based,3D porous,spheres,interconnection,43.478,2.0,K,OH,0.0,0.5,3.0,800.0
4NCC,0,0,0,0,0,1,0,0,0,0,1,derived carbon-based,3D porous,spheres,interconnection,43.478,2.0,K,OH,0.0,0.5,4.0,736.0
4NCC,0,0,0,0,0,1,0,0,0,0,1,derived carbon-based,3D porous,spheres,interconnection,43.478,2.0,K,OH,0.0,0.5,5.0,672.0
6NCC,0,0,0,0,0,1,0,0,0,0,1,derived carbon-based,3D porous,spheres,interconnection,52.204,2.0,K,OH,0.0,0.5,0.5,1573.0
6NCC,0,0,0,0,0,1,0,0,0,0,1,derived carbon-based,3D porous,spheres,interconnection,52.204,2.0,K,OH,0.0,0.5,1.0,1430.0
6NCC,0,0,0,0,0,1,0,0,0,0,1,derived carbon-based,3D porous,spheres,interconnection,52.204,2.0,K,OH,0.0,0.5,2.0,1251.0
6NCC,0,0,0,0,0,1,0,0,0,0,1,derived carbon-based,3D porous,spheres,interconnection,52.204,2.0,K,OH,0.0,0.5,3.0,1128.0
6NCC,0,0,0,0,0,1,0,0,0,0,1,derived carbon-based,3D porous,spheres,interconnection,52.204,2.0,K,OH,0.0,0.5,4.0,1024.0
6NCC,0,0,0,0,0,1,0,0,0,0,1,derived carbon-based,3D porous,spheres,interconnection,52.204,2.0,K,OH,0.0,0.5,5.0,930.0
8NCC,0,0,0,0,0,1,0,0,0,0,1,derived carbon-based,3D porous,spheres,interconnection,37.656,2.0,K,OH,0.0,0.5,0.5,729.0
8NCC,0,0,0,0,0,1,0,0,0,0,1,derived carbon-based,3D porous,spheres,interconnection,37.656,2.0,K,OH,0.0,0.5,1.0,678.0
8NCC,0,0,0,0,0,1,0,0,0,0,1,derived carbon-based,3D porous,spheres,interconnection,37.656,2.0,K,OH,0.0,0.5,2.0,614.0
8NCC,0,0,0,0,0,1,0,0,0,0,1,derived carbon-based,3D porous,spheres,interconnection,37.656,2.0,K,OH,0.0,0.5,3.0,549.0
8NCC,0,0,0,0,0,1,0,0,0,0,1,derived carbon-based,3D porous,spheres,interconnection,37.656,2.0,K,OH,0.0,0.5,4.0,478.0
8NCC,0,0,0,0,0,1,0,0,0,0,1,derived carbon-based,3D porous,spheres,interconnection,37.656,2.0,K,OH,0.0,0.5,5.0,419.0
NiS2@HCS,0,0,0,0,0,1,0,0,0,0,1,derived carbon-based,3D porous,hollow spheres,coated,18.0,2.0,K,OH,0.0,0.4,1.0,1707.5
NiS2@HCS,0,0,0,0,0,1,0,0,0,0,1,derived carbon-based,3D porous,hollow spheres,coated,18.0,2.0,K,OH,0.0,0.4,10.0,701.25
PProDOT/NiS2@HCS,0,0,0,0,0,1,0,0,0,0,1,derived carbon-based,3D porous,hollow spheres,coated,24.0,2.0,K,OH,0.0,0.4,1.0,1843.25
PProDOT/NiS2@HCS,0,0,0,0,0,1,0,0,0,0,1,derived carbon-based,3D porous,hollow spheres,coated,24.0,2.0,K,OH,0.0,0.4,2.0,1742.75
PProDOT/NiS2@HCS,0,0,0,0,0,1,0,0,0,0,1,derived carbon-based,3D porous,hollow spheres,coated,24.0,2.0,K,OH,0.0,0.4,3.0,1661.0
PProDOT/NiS2@HCS,0,0,0,0,0,1,0,0,0,0,1,derived carbon-based,3D porous,hollow spheres,coated,24.0,2.0,K,OH,0.0,0.4,5.0,1537.0
PProDOT/NiS2@HCS,0,0,0,0,0,1,0,0,0,0,1,derived carbon-based,3D porous,hollow spheres,coated,24.0,2.0,K,OH,0.0,0.4,7.0,1414.25
PProDOT/NiS2@HCS,0,0,0,0,0,1,0,0,0,0,1,derived carbon-based,3D porous,hollow spheres,coated,24.0,2.0,K,OH,0.0,0.4,10.0,1280.25
PProDOT/NiS2@HCS,0,0,0,0,0,1,0,0,0,0,1,derived carbon-based,3D porous,hollow spheres,coated,24.0,2.0,K,OH,0.0,0.4,15.0,1121.5
ZrS2,0,0,0,0,0,0,1,0,0,0,0,0,0,bulk,0,32.0,2.0,K,OH,-0.1,0.55,1.0,813.5
ZrS2,0,0,0,0,0,0,1,0,0,0,0,0,0,bulk,0,32.0,2.0,K,OH,-0.1,0.55,1.0,638.0
ZrS2,0,0,0,0,0,0,1,0,0,0,0,0,0,bulk,0,32.0,2.0,K,OH,-0.1,0.55,1.0,515.0
ZrS2@rGO,0,0,0,0,0,0,1,0,0,0,1,G-based,2D,bulk,supported,59.0,2.0,K,OH,-0.1,0.55,1.0,1238.0
ZrS2@rGO,0,0,0,0,0,0,1,0,0,0,1,G-based,2D,bulk,supported,59.0,2.0,K,OH,-0.1,0.55,2.0,784.0
ZrS2@rGO,0,0,0,0,0,0,1,0,0,0,1,G-based,2D,bulk,supported,59.0,2.0,K,OH,-0.1,0.55,3.0,565.0
OA-MoS2,0,0,0,0,0,0,0,1,0,0,0,0,0,flower-like clusters,0,12.7,1.0,Na,SO4,-0.8,-0.3,1.0,100.0
OA-MoS2,0,0,0,0,0,0,0,1,0,0,0,0,0,flower-like clusters,0,12.7,1.0,Na,SO4,-0.8,-0.3,2.0,89.0
OA-MoS2,0,0,0,0,0,0,0,1,0,0,0,0,0,flower-like clusters,0,12.7,1.0,Na,SO4,-0.8,-0.3,3.0,83.0
OA-MoS2,0,0,0,0,0,0,0,1,0,0,0,0,0,flower-like clusters,0,12.7,1.0,Na,SO4,-0.8,-0.3,5.0,77.0
OA-MoS2,0,0,0,0,0,0,0,1,0,0,0,0,0,flower-like clusters,0,12.7,1.0,Na,SO4,-0.8,-0.3,7.0,72.0
OA-MoS2,0,0,0,0,0,0,0,1,0,0,0,0,0,flower-like clusters,0,12.7,1.0,Na,SO4,-0.8,-0.3,10.0,66.0
OA-MoS2,0,0,0,0,0,0,0,1,0,0,0,0,0,flower-like clusters,0,12.7,1.0,Na,SO4,-0.8,-0.3,15.0,58.0
OA-MoS2,0,0,0,0,0,0,0,1,0,0,0,0,0,flower-like clusters,0,12.7,1.0,Na,SO4,-0.8,-0.3,20.0,52.0
CA-MoS2,0,0,0,0,0,0,0,1,0,0,0,0,0,flower-like clusters,0,19.5,1.0,Na,SO4,-0.8,-0.3,1.0,180.0
CA-MoS2,0,0,0,0,0,0,0,1,0,0,0,0,0,flower-like clusters,0,19.5,1.0,Na,SO4,-0.8,-0.3,2.0,141.0
CA-MoS2,0,0,0,0,0,0,0,1,0,0,0,0,0,flower-like clusters,0,19.5,1.0,Na,SO4,-0.8,-0.3,3.0,130.0
CA-MoS2,0,0,0,0,0,0,0,1,0,0,0,0,0,flower-like clusters,0,19.5,1.0,Na,SO4,-0.8,-0.3,5.0,119.0
CA-MoS2,0,0,0,0,0,0,0,1,0,0,0,0,0,flower-like clusters,0,19.5,1.0,Na,SO4,-0.8,-0.3,7.0,113.0
CA-MoS2,0,0,0,0,0,0,0,1,0,0,0,0,0,flower-like clusters,0,19.5,1.0,Na,SO4,-0.8,-0.3,10.0,105.0
CA-MoS2,0,0,0,0,0,0,0,1,0,0,0,0,0,flower-like clusters,0,19.5,1.0,Na,SO4,-0.8,-0.3,15.0,95.0
CA-MoS2,0,0,0,0,0,0,0,1,0,0,0,0,0,flower-like clusters,0,19.5,1.0,Na,SO4,-0.8,-0.3,20.0,86.0
MoS2,0,0,0,0,0,0,0,1,0,0,0,0,0,nanosheets,0,22.0,1.0,H,SO4,-0.1,0.6,0.5,148.0
MoS2,0,0,0,0,0,0,0,1,0,0,0,0,0,nanosheets,0,22.0,1.0,H,SO4,-0.1,0.6,1.0,136.0
MoS2,0,0,0,0,0,0,0,1,0,0,0,0,0,nanosheets,0,22.0,1.0,H,SO4,-0.1,0.6,2.0,123.0
MoS2,0,0,0,0,0,0,0,1,0,0,0,0,0,nanosheets,0,22.0,1.0,H,SO4,-0.1,0.6,5.0,113.0
MoS2,0,0,0,0,0,0,0,1,0,0,0,0,0,nanosheets,0,22.0,1.0,H,SO4,-0.1,0.6,10.0,102.0
MoS2,0,0,0,0,0,0,0,1,0,0,0,0,0,nanosheets,0,22.0,1.0,H,SO4,-0.1,0.6,20.0,97.0
MoS2,0,0,0,0,0,0,0,1,0,0,0,0,0,nanosheets,0,22.0,1.0,H,SO4,-0.1,0.6,30.0,94.0
MoS2,0,0,0,0,0,0,0,1,0,0,0,0,0,flower-like clusters,0,18.68,1.0,K,Cl,-0.9,0.2,0.5,178.0
MoS2,0,0,0,0,0,0,0,1,0,0,0,0,0,flower-like clusters,0,18.68,1.0,K,Cl,-0.9,0.2,1.0,168.0
MoS2,0,0,0,0,0,0,0,1,0,0,0,0,0,flower-like clusters,0,18.68,1.0,K,Cl,-0.9,0.2,2.0,159.0
MoS2,0,0,0,0,0,0,0,1,0,0,0,0,0,flower-like clusters,0,18.68,1.0,K,Cl,-0.9,0.2,4.0,148.0
MoS2,0,0,0,0,0,0,0,1,0,0,0,0,0,flower-like clusters,0,21.1,1.0,Na,SO4,-0.8,0.2,1.0,129.2
MoS2,0,0,0,0,0,0,0,1,0,0,0,0,0,flower-like clusters,0,21.1,1.0,Na,SO4,-0.8,0.2,1.5,115.1
MoS2,0,0,0,0,0,0,0,1,0,0,0,0,0,flower-like clusters,0,21.1,1.0,Na,SO4,-0.8,0.2,3.0,102.3
MoS2,0,0,0,0,0,0,0,1,0,0,0,0,0,flower-like clusters,0,21.1,1.0,Na,SO4,-0.8,0.2,5.0,92.0
MoS2,0,0,0,0,0,0,0,1,0,0,0,0,0,flower-like clusters,0,21.1,1.0,Na,SO4,-0.8,0.2,10.0,73.8
MoS2,0,0,0,0,0,0,0,1,0,0,0,0,0,nanosheets,0,6.64,1.0,Na,SO4,-0.8,0.2,0.1,226.1
MoS2,0,0,0,0,0,0,0,1,0,0,0,0,0,nanosheets,0,6.64,1.0,Na,SO4,-0.8,0.2,0.2,150.7
MoS2,0,0,0,0,0,0,0,1,0,0,0,0,0,nanosheets,0,6.64,1.0,Na,SO4,-0.8,0.2,0.3,133.8
MoS2,0,0,0,0,0,0,0,1,0,0,0,0,0,nanosheets,0,6.64,1.0,Na,SO4,-0.8,0.2,0.5,101.5
MoS2,0,0,0,0,0,0,0,1,0,0,0,0,0,nanosheets,0,6.64,1.0,Na,SO4,-0.8,0.2,0.6,85.4
MoS2,0,0,0,0,0,0,0,1,0,0,0,0,0,nanosheets,0,6.64,1.0,Na,SO4,-0.8,0.2,0.7,75.3
MoS2,0,0,0,0,0,0,0,1,0,0,0,0,0,nanosheets,0,6.64,1.0,Na,SO4,-0.8,0.2,1.0,34.6
MoS2/G,0,0,0,0,0,0,0,1,0,0,1,G-based,2D,nanosheets,supported,365.8,1.0,Na,SO4,-0.8,0.2,0.1,270.0
MoS2/G,0,0,0,0,0,0,0,1,0,0,1,G-based,2D,nanosheets,supported,365.8,1.0,Na,SO4,-0.8,0.2,0.2,240.0
MoS2/G,0,0,0,0,0,0,0,1,0,0,1,G-based,2D,nanosheets,supported,365.8,1.0,Na,SO4,-0.8,0.2,0.3,180.0
MoS2/G,0,0,0,0,0,0,0,1,0,0,1,G-based,2D,nanosheets,supported,365.8,1.0,Na,SO4,-0.8,0.2,0.5,155.0
MoS2/G,0,0,0,0,0,0,0,1,0,0,1,G-based,2D,nanosheets,supported,365.8,1.0,Na,SO4,-0.8,0.2,0.6,135.5
MoS2/G,0,0,0,0,0,0,0,1,0,0,1,G-based,2D,nanosheets,supported,365.8,1.0,Na,SO4,-0.8,0.2,0.7,126.0
MoS2/G,0,0,0,0,0,0,0,1,0,0,1,G-based,2D,nanosheets,supported,365.8,1.0,Na,SO4,-0.8,0.2,1.0,90.0
MSRCF-24,0,0,0,0,0,0,0,1,0,0,1,CNF,1D fibers,flower-like clusters,supported,115.0,1.0,Na,SO4,-0.7,0.0,0.5,225.0
MSRCF-24,0,0,0,0,0,0,0,1,0,0,1,CNF,1D fibers,flower-like clusters,supported,115.0,1.0,Na,SO4,-0.7,0.0,1.0,214.8
MSRCF-24,0,0,0,0,0,0,0,1,0,0,1,CNF,1D fibers,flower-like clusters,supported,115.0,1.0,Na,SO4,-0.7,0.0,2.0,131.0
MSRCF-24,0,0,0,0,0,0,0,1,0,0,1,CNF,1D fibers,flower-like clusters,supported,115.0,1.0,Na,SO4,-0.7,0.0,3.0,120.0
MSRCF-24,0,0,0,0,0,0,0,1,0,0,1,CNF,1D fibers,flower-like clusters,supported,115.0,1.0,Na,SO4,-0.7,0.0,4.0,112.0
MSRCF-24,0,0,0,0,0,0,0,1,0,0,1,CNF,1D fibers,flower-like clusters,supported,115.0,1.0,Na,SO4,-0.7,0.0,5.0,106.0
pure MoS2,0,0,0,0,0,0,0,1,0,0,0,0,0,flower-like clusters,0,30.0,3.0,K,OH,0.0,0.42,1.0,159.0
pure MoS2,0,0,0,0,0,0,0,1,0,0,0,0,0,flower-like clusters,0,30.0,3.0,K,OH,0.0,0.42,2.0,149.0
pure MoS2,0,0,0,0,0,0,0,1,0,0,0,0,0,flower-like clusters,0,30.0,3.0,K,OH,0.0,0.42,3.0,135.0
pure MoS2,0,0,0,0,0,0,0,1,0,0,0,0,0,flower-like clusters,0,30.0,3.0,K,OH,0.0,0.42,5.0,124.0
pure MoS2,0,0,0,0,0,0,0,1,0,0,0,0,0,flower-like clusters,0,30.0,3.0,K,OH,0.0,0.42,10.0,112.0
pure MoS2,0,0,0,0,0,0,0,1,0,0,0,0,0,flower-like clusters,0,30.0,3.0,K,OH,0.0,0.42,20.0,99.0
MoS2/C(3:1),0,0,0,0,0,0,0,1,0,0,1,derived carbon-based,3D special,flower-like clusters,embedded,39.4,3.0,K,OH,0.0,0.42,1.0,452.7
MoS2/C(3:1),0,0,0,0,0,0,0,1,0,0,1,derived carbon-based,3D special,flower-like clusters,embedded,39.4,3.0,K,OH,0.0,0.42,2.0,404.3
MoS2/C(3:1),0,0,0,0,0,0,0,1,0,0,1,derived carbon-based,3D special,flower-like clusters,embedded,39.4,3.0,K,OH,0.0,0.42,3.0,395.4
MoS2/C(3:1),0,0,0,0,0,0,0,1,0,0,1,derived carbon-based,3D special,flower-like clusters,embedded,39.4,3.0,K,OH,0.0,0.42,5.0,386.3
MoS2/C(3:1),0,0,0,0,0,0,0,1,0,0,1,derived carbon-based,3D special,flower-like clusters,embedded,39.4,3.0,K,OH,0.0,0.42,10.0,318.1
MoS2/C(3:1),0,0,0,0,0,0,0,1,0,0,1,derived carbon-based,3D special,flower-like clusters,embedded,39.4,3.0,K,OH,0.0,0.42,20.0,272.7
MoS2,0,0,0,0,0,0,0,1,0,0,0,0,0,flower-like clusters,0,9.28,6.0,K,OH,0.0,0.5,2.0,109.0
MoS2,0,0,0,0,0,0,0,1,0,0,0,0,0,flower-like clusters,0,9.28,6.0,K,OH,0.0,0.5,5.0,100.0
MoS2,0,0,0,0,0,0,0,1,0,0,0,0,0,flower-like clusters,0,9.28,6.0,K,OH,0.0,0.5,10.0,75.0
MoS2,0,0,0,0,0,0,0,1,0,0,0,0,0,flower-like clusters,0,9.28,6.0,K,OH,0.0,0.5,15.0,61.0
MoS2_50mg GF,0,0,0,0,0,0,0,1,0,0,1,G-based,2D,flower-like clusters,supported,10.31,6.0,K,OH,0.0,0.5,2.0,132.0
MoS2_50mg GF,0,0,0,0,0,0,0,1,0,0,1,G-based,2D,flower-like clusters,supported,10.31,6.0,K,OH,0.0,0.5,5.0,111.0
MoS2_50mg GF,0,0,0,0,0,0,0,1,0,0,1,G-based,2D,flower-like clusters,supported,10.31,6.0,K,OH,0.0,0.5,10.0,89.0
MoS2_50mg GF,0,0,0,0,0,0,0,1,0,0,1,G-based,2D,flower-like clusters,supported,10.31,6.0,K,OH,0.0,0.5,15.0,66.0
MoS2_100mg GF,0,0,0,0,0,0,0,1,0,0,1,G-based,2D,flower-like clusters,supported,15.01,6.0,K,OH,0.0,0.5,2.0,145.0
MoS2_100mg GF,0,0,0,0,0,0,0,1,0,0,1,G-based,2D,flower-like clusters,supported,15.01,6.0,K,OH,0.0,0.5,5.0,132.0
MoS2_100mg GF,0,0,0,0,0,0,0,1,0,0,1,G-based,2D,flower-like clusters,supported,15.01,6.0,K,OH,0.0,0.5,10.0,111.0
MoS2_100mg GF,0,0,0,0,0,0,0,1,0,0,1,G-based,2D,flower-like clusters,supported,15.01,6.0,K,OH,0.0,0.5,15.0,98.0
MoS2_150mg GF,0,0,0,0,0,0,0,1,0,0,1,G-based,2D,flower-like clusters,supported,26.07,6.0,K,OH,0.0,0.5,2.0,212.0
MoS2_150mg GF,0,0,0,0,0,0,0,1,0,0,1,G-based,2D,flower-like clusters,supported,26.07,6.0,K,OH,0.0,0.5,5.0,155.0
MoS2_150mg GF,0,0,0,0,0,0,0,1,0,0,1,G-based,2D,flower-like clusters,supported,26.07,6.0,K,OH,0.0,0.5,10.0,133.0
MoS2_150mg GF,0,0,0,0,0,0,0,1,0,0,1,G-based,2D,flower-like clusters,supported,26.07,6.0,K,OH,0.0,0.5,15.0,105.0
MoS2_200mg GF,0,0,0,0,0,0,0,1,0,0,1,G-based,2D,flower-like clusters,supported,13.28,6.0,K,OH,0.0,0.5,2.0,199.0
MoS2_200mg GF,0,0,0,0,0,0,0,1,0,0,1,G-based,2D,flower-like clusters,supported,13.28,6.0,K,OH,0.0,0.5,5.0,136.0
MoS2_200mg GF,0,0,0,0,0,0,0,1,0,0,1,G-based,2D,flower-like clusters,supported,13.28,6.0,K,OH,0.0,0.5,10.0,120.0
MoS2_200mg GF,0,0,0,0,0,0,0,1,0,0,1,G-based,2D,flower-like clusters,supported,13.28,6.0,K,OH,0.0,0.5,15.0,100.0
MoS2,0,0,0,0,0,0,0,1,0,0,0,0,0,nanosheets,0,21.1,1.0,Na,SO4,-0.8,0.2,1.0,119.0
MoS2,0,0,0,0,0,0,0,1,0,0,0,0,0,nanosheets,0,21.1,1.0,Na,SO4,-0.8,0.2,1.5,108.0
MoS2,0,0,0,0,0,0,0,1,0,0,0,0,0,nanosheets,0,21.1,1.0,Na,SO4,-0.8,0.2,3.0,94.0
MoS2,0,0,0,0,0,0,0,1,0,0,0,0,0,nanosheets,0,21.1,1.0,Na,SO4,-0.8,0.2,5.0,85.0
MoS2,0,0,0,0,0,0,0,1,0,0,0,0,0,nanosheets,0,21.1,1.0,Na,SO4,-0.8,0.2,10.0,71.0
MoS2/carbon aerogel,0,0,0,0,0,0,0,1,0,0,1,derived carbon-based,3D porous,nanosheets,supported,918.0,1.0,Na,SO4,-0.8,0.2,1.0,251.0
MoS2/carbon aerogel,0,0,0,0,0,0,0,1,0,0,1,derived carbon-based,3D porous,nanosheets,supported,918.0,1.0,Na,SO4,-0.8,0.2,1.5,233.0
MoS2/carbon aerogel,0,0,0,0,0,0,0,1,0,0,1,derived carbon-based,3D porous,nanosheets,supported,918.0,1.0,Na,SO4,-0.8,0.2,3.0,215.0
MoS2/carbon aerogel,0,0,0,0,0,0,0,1,0,0,1,derived carbon-based,3D porous,nanosheets,supported,918.0,1.0,Na,SO4,-0.8,0.2,5.0,196.0
MoS2/carbon aerogel,0,0,0,0,0,0,0,1,0,0,1,derived carbon-based,3D porous,nanosheets,supported,918.0,1.0,Na,SO4,-0.8,0.2,10.0,181.0
MG-5,0,0,0,0,0,0,0,1,0,0,1,G-based,2D,nanosheets,supported,70.1,1.0,H,SO4,-0.6,0.2,0.75,331.0
MG-5,0,0,0,0,0,0,0,1,0,0,1,G-based,2D,nanosheets,supported,70.1,1.0,H,SO4,-0.6,0.2,1.0,310.0
MG-5,0,0,0,0,0,0,0,1,0,0,1,G-based,2D,nanosheets,supported,70.1,1.0,H,SO4,-0.6,0.2,2.0,247.0
MG-5,0,0,0,0,0,0,0,1,0,0,1,G-based,2D,nanosheets,supported,70.1,1.0,H,SO4,-0.6,0.2,3.0,231.0
MG-5,0,0,0,0,0,0,0,1,0,0,1,G-based,2D,nanosheets,supported,70.1,1.0,H,SO4,-0.6,0.2,4.0,216.0
MG-5,0,0,0,0,0,0,0,1,0,0,1,G-based,2D,nanosheets,supported,70.1,1.0,H,SO4,-0.6,0.2,5.0,206.0
MG-5,0,0,0,0,0,0,0,1,0,0,1,G-based,2D,nanosheets,supported,70.1,1.0,H,SO4,-0.6,0.2,10.0,172.0
MG-10,0,0,0,0,0,0,0,1,0,0,1,G-based,2D,nanosheets,supported,24.8,1.0,H,SO4,-0.6,0.2,0.75,103.0
MoS2,0,0,0,0,0,0,0,1,0,0,0,0,0,irregular nanoparticles,0,1.75,1.0,K,OH,0.0,0.6,2.0,173.0
MoS2,0,0,0,0,0,0,0,1,0,0,0,0,0,irregular nanoparticles,0,1.75,1.0,K,OH,0.0,0.6,4.0,169.0
MoS2,0,0,0,0,0,0,0,1,0,0,0,0,0,irregular nanoparticles,0,1.75,1.0,K,OH,0.0,0.6,6.0,146.0
MoS2,0,0,0,0,0,0,0,1,0,0,0,0,0,irregular nanoparticles,0,1.75,1.0,K,OH,0.0,0.6,8.0,125.0
MoS2,0,0,0,0,0,0,0,1,0,0,0,0,0,irregular nanoparticles,0,1.75,1.0,K,OH,0.0,0.6,10.0,111.0
MoS2,0,0,0,0,0,0,0,1,0,0,0,0,0,irregular nanoparticles,0,1.75,1.0,K,OH,0.0,0.6,20.0,102.0
rGO-MoS2-WS2,0,0,0,0,0,0,0,1,0,1,1,G-based,2D,nanosheets,supported,109.0,3.0,K,OH,0.0,0.4,1.0,365.0
rGO-MoS2-WS2,0,0,0,0,0,0,0,1,0,1,1,G-based,2D,nanosheets,supported,109.0,3.0,K,OH,0.0,0.4,2.0,343.0
rGO-MoS2-WS2,0,0,0,0,0,0,0,1,0,1,1,G-based,2D,nanosheets,supported,109.0,3.0,K,OH,0.0,0.4,4.0,312.0
rGO-MoS2-WS2,0,0,0,0,0,0,0,1,0,1,1,G-based,2D,nanosheets,supported,109.0,3.0,K,OH,0.0,0.4,8.0,280.0
FL-SnS2,0,0,0,0,0,0,0,0,1,0,0,0,0,flower-like clusters,0,64.8,2.0,K,OH,0.0,0.5,1.0,431.82
FL-SnS2,0,0,0,0,0,0,0,0,1,0,0,0,0,flower-like clusters,0,64.8,2.0,K,OH,0.0,0.5,2.0,398.88
FL-SnS2,0,0,0,0,0,0,0,0,1,0,0,0,0,flower-like clusters,0,64.8,2.0,K,OH,0.0,0.5,3.0,312.18
FL-SnS2,0,0,0,0,0,0,0,0,1,0,0,0,0,flower-like clusters,0,64.8,2.0,K,OH,0.0,0.5,5.0,272.0
FL-SnS2,0,0,0,0,0,0,0,0,1,0,0,0,0,flower-like clusters,0,64.8,2.0,K,OH,0.0,0.5,7.0,230.7
FL-SnS2,0,0,0,0,0,0,0,0,1,0,0,0,0,flower-like clusters,0,64.8,2.0,K,OH,0.0,0.5,8.0,156.88
FL-SnS2,0,0,0,0,0,0,0,0,1,0,0,0,0,flower-like clusters,0,64.8,2.0,K,OH,0.0,0.5,10.0,126.2
SL-SnS2,0,0,0,0,0,0,0,0,1,0,0,0,0,bulk,0,27.4,2.0,K,OH,0.0,0.5,1.0,112.72
SL-SnS2,0,0,0,0,0,0,0,0,1,0,0,0,0,bulk,0,27.4,2.0,K,OH,0.0,0.5,2.0,104.95
SL-SnS2,0,0,0,0,0,0,0,0,1,0,0,0,0,bulk,0,27.4,2.0,K,OH,0.0,0.5,3.0,67.76
SL-SnS2,0,0,0,0,0,0,0,0,1,0,0,0,0,bulk,0,27.4,2.0,K,OH,0.0,0.5,5.0,67.0
SL-SnS2,0,0,0,0,0,0,0,0,1,0,0,0,0,bulk,0,27.4,2.0,K,OH,0.0,0.5,7.0,44.24
SL-SnS2,0,0,0,0,0,0,0,0,1,0,0,0,0,bulk,0,27.4,2.0,K,OH,0.0,0.5,8.0,35.36
SL-SnS2,0,0,0,0,0,0,0,0,1,0,0,0,0,bulk,0,27.4,2.0,K,OH,0.0,0.5,10.0,28.8
EL-SnS2,0,0,0,0,0,0,0,0,1,0,0,0,0,irregular nanoparticles,0,32.9,2.0,K,OH,0.0,0.5,1.0,390.38
EL-SnS2,0,0,0,0,0,0,0,0,1,0,0,0,0,irregular nanoparticles,0,32.9,2.0,K,OH,0.0,0.5,2.0,366.24
EL-SnS2,0,0,0,0,0,0,0,0,1,0,0,0,0,irregular nanoparticles,0,32.9,2.0,K,OH,0.0,0.5,3.0,247.2
EL-SnS2,0,0,0,0,0,0,0,0,1,0,0,0,0,irregular nanoparticles,0,32.9,2.0,K,OH,0.0,0.5,5.0,240.3
EL-SnS2,0,0,0,0,0,0,0,0,1,0,0,0,0,irregular nanoparticles,0,32.9,2.0,K,OH,0.0,0.5,7.0,171.52
EL-SnS2,0,0,0,0,0,0,0,0,1,0,0,0,0,irregular nanoparticles,0,32.9,2.0,K,OH,0.0,0.5,8.0,121.04
EL-SnS2,0,0,0,0,0,0,0,0,1,0,0,0,0,irregular nanoparticles,0,32.9,2.0,K,OH,0.0,0.5,10.0,100.4
SnS2,0,0,0,0,0,0,0,0,1,0,0,0,0,nanosheets,0,17.5,3.5,K,OH,-0.1,0.4,1.0,89.4
SnS2,0,0,0,0,0,0,0,0,1,0,0,0,0,nanosheets,0,17.5,3.5,K,OH,-0.1,0.4,2.0,71.3
SnS2,0,0,0,0,0,0,0,0,1,0,0,0,0,nanosheets,0,17.5,3.5,K,OH,-0.1,0.4,4.0,64.9
SnS2,0,0,0,0,0,0,0,0,1,0,0,0,0,nanosheets,0,17.5,3.5,K,OH,-0.1,0.4,10.0,50.6
m-SnS2,0,0,0,0,0,0,0,1,1,0,0,0,0,flower-like clusters,0,31.4,3.5,K,OH,-0.1,0.4,1.0,213.2
m-SnS2,0,0,0,0,0,0,0,1,1,0,0,0,0,flower-like clusters,0,31.4,3.5,K,OH,-0.1,0.4,2.0,184.2
m-SnS2,0,0,0,0,0,0,0,1,1,0,0,0,0,flower-like clusters,0,31.4,3.5,K,OH,-0.1,0.4,4.0,152.6
m-SnS2,0,0,0,0,0,0,0,1,1,0,0,0,0,flower-like clusters,0,31.4,3.5,K,OH,-0.1,0.4,10.0,78.7
SnS2,0,0,0,0,0,0,0,0,1,0,0,0,0,flower-like clusters,0,10.68,1.0,K,Cl,0.0,0.8,1.0,125.0
SnS2,0,0,0,0,0,0,0,0,1,0,0,0,0,irregular nanoparticles,0,52.44,2.0,K,OH,0.0,0.42,1.0,497.0
SnS2,0,0,0,0,0,0,0,0,1,0,0,0,0,irregular nanoparticles,0,52.44,2.0,K,OH,0.0,0.42,1.5,471.0
SnS2,0,0,0,0,0,0,0,0,1,0,0,0,0,irregular nanoparticles,0,52.44,2.0,K,OH,0.0,0.42,2.0,454.0
SnS2,0,0,0,0,0,0,0,0,1,0,0,0,0,irregular nanoparticles,0,52.44,2.0,K,OH,0.0,0.42,2.5,437.0
SnS2,0,0,0,0,0,0,0,0,1,0,0,0,0,irregular nanoparticles,0,52.44,2.0,K,OH,0.0,0.42,3.0,429.0
SnS2,0,0,0,0,0,0,0,0,1,0,0,0,0,irregular nanoparticles,0,52.44,2.0,K,OH,0.0,0.42,5.0,343.0
MWCNT/SnS2,0,0,0,0,0,0,0,0,1,0,1,CNT,3D special,irregular nanoparticles,interconnection,64.29,2.0,K,OH,0.0,0.42,1.0,938.0
MWCNT/SnS2,0,0,0,0,0,0,0,0,1,0,1,CNT,3D special,irregular nanoparticles,interconnection,64.29,2.0,K,OH,0.0,0.42,1.5,906.0
MWCNT/SnS2,0,0,0,0,0,0,0,0,1,0,1,CNT,3D special,irregular nanoparticles,interconnection,64.29,2.0,K,OH,0.0,0.42,2.0,882.0
MWCNT/SnS2,0,0,0,0,0,0,0,0,1,0,1,CNT,3D special,irregular nanoparticles,interconnection,64.29,2.0,K,OH,0.0,0.42,2.5,857.0
MWCNT/SnS2,0,0,0,0,0,0,0,0,1,0,1,CNT,3D special,irregular nanoparticles,interconnection,64.29,2.0,K,OH,0.0,0.42,3.0,803.0
MWCNT/SnS2,0,0,0,0,0,0,0,0,1,0,1,CNT,3D special,irregular nanoparticles,interconnection,64.29,2.0,K,OH,0.0,0.42,3.5,774.0
MWCNT/SnS2,0,0,0,0,0,0,0,0,1,0,1,CNT,3D special,irregular nanoparticles,interconnection,64.29,2.0,K,OH,0.0,0.42,4.0,730.0
MWCNT/SnS2,0,0,0,0,0,0,0,0,1,0,1,CNT,3D special,irregular nanoparticles,interconnection,64.29,2.0,K,OH,0.0,0.42,4.5,704.0
MWCNT/SnS2,0,0,0,0,0,0,0,0,1,0,1,CNT,3D special,irregular nanoparticles,interconnection,64.29,2.0,K,OH,0.0,0.42,5.0,682.0
SnS2 solid,0,0,0,0,0,0,0,0,1,0,0,0,0,irregular nanoparticles,0,25.0,1.0,Li,SO4,-0.6,0.4,1.0,45.65
SnS2 solid,0,0,0,0,0,0,0,0,1,0,0,0,0,irregular nanoparticles,0,25.0,1.0,Na,SO4,-0.3,0.7,1.0,18.4
SnS2 solid,0,0,0,0,0,0,0,0,1,0,0,0,0,irregular nanoparticles,0,25.0,1.0,K,OH,-0.6,0.4,1.0,62.85
SnS2 porous,0,0,0,0,0,0,0,0,1,0,0,0,0,flower-like clusters,0,42.0,1.0,Li,SO4,-0.6,0.4,1.0,112.0
SnS2 porous,0,0,0,0,0,0,0,0,1,0,0,0,0,flower-like clusters,0,42.0,1.0,Na,SO4,-0.3,0.7,1.0,19.74
SnS2 porous,0,0,0,0,0,0,0,0,1,0,0,0,0,flower-like clusters,0,42.0,1.0,K,OH,-0.6,0.4,1.0,89.14
SnS2 nanorods,0,0,0,0,0,0,0,0,1,0,0,0,0,rods,0,72.4,1.0,Na,OH,-0.2,0.6,3.0,165.2
SnS2 nanorods,0,0,0,0,0,0,0,0,1,0,0,0,0,rods,0,72.4,1.0,Na,OH,-0.2,0.6,3.5,160.0
SnS2 nanorods,0,0,0,0,0,0,0,0,1,0,0,0,0,rods,0,72.4,1.0,Na,OH,-0.2,0.6,5.0,131.3
SnS2 nanorods,0,0,0,0,0,0,0,0,1,0,0,0,0,rods,0,72.4,1.0,Na,OH,-0.2,0.6,10.0,122.0
SnS2 nanorods,0,0,0,0,0,0,0,0,1,0,0,0,0,rods,0,72.4,1.0,Na,OH,-0.2,0.6,20.0,108.0
pristine SnS2,0,0,0,0,0,0,0,0,1,0,0,0,0,nanosheets,0,44.6,2.0,K,OH,-0.4,0.2,1.0,85.4
pristine SnS2,0,0,0,0,0,0,0,0,1,0,0,0,0,nanosheets,0,44.6,2.0,K,OH,-0.4,0.2,2.0,47.7
pristine SnS2,0,0,0,0,0,0,0,0,1,0,0,0,0,nanosheets,0,44.6,2.0,K,OH,-0.4,0.2,3.0,32.5
pristine SnS2,0,0,0,0,0,0,0,0,1,0,0,0,0,nanosheets,0,44.6,2.0,K,OH,-0.4,0.2,4.0,17.0
pristine SnS2,0,0,0,0,0,0,0,0,1,0,0,0,0,nanosheets,0,44.6,2.0,K,OH,-0.4,0.2,5.0,14.8
SnS2-G,0,0,0,0,0,0,0,0,1,0,1,G-based,2D,nanosheets,coated,115.0,2.0,K,OH,-0.4,0.2,1.0,565.0
SnS2-G,0,0,0,0,0,0,0,0,1,0,1,G-based,2D,nanosheets,coated,115.0,2.0,K,OH,-0.4,0.2,2.0,367.0
SnS2-G,0,0,0,0,0,0,0,0,1,0,1,G-based,2D,nanosheets,coated,115.0,2.0,K,OH,-0.4,0.2,3.0,288.0
SnS2-G,0,0,0,0,0,0,0,0,1,0,1,G-based,2D,nanosheets,coated,115.0,2.0,K,OH,-0.4,0.2,4.0,232.0
SnS2-G,0,0,0,0,0,0,0,0,1,0,1,G-based,2D,nanosheets,coated,115.0,2.0,K,OH,-0.4,0.2,5.0,195.0
SnS2 NPs,0,0,0,0,0,0,0,0,1,0,0,0,0,irregular nanoparticles,0,78.22,2.0,K,OH,0.0,0.45,0.3,124.79
SnS2 NPs,0,0,0,0,0,0,0,0,1,0,0,0,0,irregular nanoparticles,0,78.22,2.0,K,OH,0.0,0.45,0.5,121.18
SnS2 NPs,0,0,0,0,0,0,0,0,1,0,0,0,0,irregular nanoparticles,0,78.22,2.0,K,OH,0.0,0.45,1.0,106.53
SnS2 NPs,0,0,0,0,0,0,0,0,1,0,0,0,0,irregular nanoparticles,0,78.22,2.0,K,OH,0.0,0.45,3.0,77.42
SnS2 NPs,0,0,0,0,0,0,0,0,1,0,0,0,0,irregular nanoparticles,0,78.22,2.0,K,OH,0.0,0.45,5.0,65.32
SnS2 NPs,0,0,0,0,0,0,0,0,1,0,0,0,0,irregular nanoparticles,0,78.22,2.0,K,OH,0.0,0.45,10.0,49.45
SnS2/RGO_1 NCP,0,0,0,0,0,0,0,0,1,0,1,G-based,2D,irregular nanoparticles,supported,41.82,2.0,K,OH,0.0,0.45,0.3,273.54
SnS2/RGO_1 NCP,0,0,0,0,0,0,0,0,1,0,1,G-based,2D,irregular nanoparticles,supported,41.82,2.0,K,OH,0.0,0.45,0.5,232.97
SnS2/RGO_1 NCP,0,0,0,0,0,0,0,0,1,0,1,G-based,2D,irregular nanoparticles,supported,41.82,2.0,K,OH,0.0,0.45,1.0,201.33
SnS2/RGO_1 NCP,0,0,0,0,0,0,0,0,1,0,1,G-based,2D,irregular nanoparticles,supported,41.82,2.0,K,OH,0.0,0.45,3.0,155.62
SnS2/RGO_1 NCP,0,0,0,0,0,0,0,0,1,0,1,G-based,2D,irregular nanoparticles,supported,41.82,2.0,K,OH,0.0,0.45,5.0,134.48
SnS2/RGO_1 NCP,0,0,0,0,0,0,0,0,1,0,1,G-based,2D,irregular nanoparticles,supported,41.82,2.0,K,OH,0.0,0.45,10.0,101.31
P-WS2,0,0,0,0,0,0,0,0,0,1,0,0,0,irregular nanoparticles,0,16.64,2.0,K,OH,-0.4,0.2,0.75,241.5
P-WS2,0,0,0,0,0,0,0,0,0,1,0,0,0,irregular nanoparticles,0,16.64,2.0,K,OH,-0.4,0.2,1.0,208.13
P-WS2,0,0,0,0,0,0,0,0,0,1,0,0,0,irregular nanoparticles,0,16.64,2.0,K,OH,-0.4,0.2,2.0,177.8
P-WS2,0,0,0,0,0,0,0,0,0,1,0,0,0,irregular nanoparticles,0,16.64,2.0,K,OH,-0.4,0.2,3.0,167.85
P-WS2,0,0,0,0,0,0,0,0,0,1,0,0,0,irregular nanoparticles,0,16.64,2.0,K,OH,-0.4,0.2,4.0,160.06
P-WS2,0,0,0,0,0,0,0,0,0,1,0,0,0,irregular nanoparticles,0,16.64,2.0,K,OH,-0.4,0.2,5.0,155.08
P-WS2,0,0,0,0,0,0,0,0,0,1,0,0,0,irregular nanoparticles,0,16.64,2.0,K,OH,-0.4,0.2,6.0,150.0
P-WS2,0,0,0,0,0,0,0,0,0,1,0,0,0,irregular nanoparticles,0,16.64,2.0,K,OH,-0.4,0.2,7.0,147.58
P-WS2,0,0,0,0,0,0,0,0,0,1,0,0,0,irregular nanoparticles,0,16.64,2.0,K,OH,-0.4,0.2,10.0,139.0
WS2,0,0,0,0,0,0,0,0,0,1,0,0,0,nanosheets,0,5.24,3.0,K,OH,0.0,0.55,1.0,261.8
WS2,0,0,0,0,0,0,0,0,0,1,0,0,0,nanosheets,0,5.24,3.0,K,OH,0.0,0.55,1.5,220.9
WS2,0,0,0,0,0,0,0,0,0,1,0,0,0,nanosheets,0,5.24,3.0,K,OH,0.0,0.55,2.0,163.6
WS2,0,0,0,0,0,0,0,0,0,1,0,0,0,nanosheets,0,5.24,3.0,K,OH,0.0,0.55,2.5,86.3
WS2,0,0,0,0,0,0,0,0,0,1,0,0,0,nanosheets,0,5.24,3.0,K,OH,0.0,0.55,3.0,65.4
WS2,0,0,0,0,0,0,0,0,0,1,0,0,0,flower-like clusters,0,39.89,1.0,H,SO4,-0.3,0.6,0.5,156.0
WS2,0,0,0,0,0,0,0,0,0,1,0,0,0,flower-like clusters,0,39.89,1.0,H,SO4,-0.3,0.6,0.8,113.3
WS2,0,0,0,0,0,0,0,0,0,1,0,0,0,flower-like clusters,0,39.89,1.0,H,SO4,-0.3,0.6,1.0,95.6
WS2,0,0,0,0,0,0,0,0,0,1,0,0,0,flower-like clusters,0,39.89,1.0,H,SO4,-0.3,0.6,3.0,74.3
WS2,0,0,0,0,0,0,0,0,0,1,0,0,0,flower-like clusters,0,39.89,1.0,H,SO4,-0.3,0.6,5.0,69.6
WS2-24,0,0,0,0,0,0,0,0,0,1,0,0,0,flower-like clusters,0,12.8,1.0,K,OH,0.0,0.8,0.25,243.8
WS2-24,0,0,0,0,0,0,0,0,0,1,0,0,0,flower-like clusters,0,12.8,1.0,K,OH,0.0,0.8,0.5,236.0
WS2-24,0,0,0,0,0,0,0,0,0,1,0,0,0,flower-like clusters,0,12.8,1.0,K,OH,0.0,0.8,1.0,228.2
WS2-24,0,0,0,0,0,0,0,0,0,1,0,0,0,flower-like clusters,0,12.8,1.0,K,OH,0.0,0.8,2.0,220.0
WS2-24,0,0,0,0,0,0,0,0,0,1,0,0,0,flower-like clusters,0,12.8,1.0,K,OH,0.0,0.8,5.0,208.0
WS2,0,0,0,0,0,0,0,0,0,1,0,0,0,irregular nanoparticles,0,3.63,2.0,K,OH,-0.2,0.4,0.2,264.8
WS2,0,0,0,0,0,0,0,0,0,1,0,0,0,irregular nanoparticles,0,3.63,2.0,K,OH,-0.2,0.4,0.5,244.9
WS2,0,0,0,0,0,0,0,0,0,1,0,0,0,irregular nanoparticles,0,3.63,2.0,K,OH,-0.2,0.4,1.0,220.7
WS2,0,0,0,0,0,0,0,0,0,1,0,0,0,irregular nanoparticles,0,3.63,2.0,K,OH,-0.2,0.4,2.0,205.5
WS2,0,0,0,0,0,0,0,0,0,1,0,0,0,irregular nanoparticles,0,3.63,2.0,K,OH,-0.2,0.4,4.0,175.4
WS2,0,0,0,0,0,0,0,0,0,1,0,0,0,irregular nanoparticles,0,3.63,2.0,K,OH,-0.2,0.4,10.0,134.5
WS2@HCNC,0,0,0,0,0,0,0,0,0,1,1,derived carbon-based,3D porous,irregular nanoparticles,supported,565.21,2.0,K,OH,-0.2,0.4,0.2,1305.5
WS2@HCNC,0,0,0,0,0,0,0,0,0,1,1,derived carbon-based,3D porous,irregular nanoparticles,supported,565.21,2.0,K,OH,-0.2,0.4,0.5,1230.9
WS2@HCNC,0,0,0,0,0,0,0,0,0,1,1,derived carbon-based,3D porous,irregular nanoparticles,supported,565.21,2.0,K,OH,-0.2,0.4,1.0,1074.3
WS2@HCNC,0,0,0,0,0,0,0,0,0,1,1,derived carbon-based,3D porous,irregular nanoparticles,supported,565.21,2.0,K,OH,-0.2,0.4,2.0,794.9
WS2@HCNC,0,0,0,0,0,0,0,0,0,1,1,derived carbon-based,3D porous,irregular nanoparticles,supported,565.21,2.0,K,OH,-0.2,0.4,4.0,631.4
WS2@HCNC,0,0,0,0,0,0,0,0,0,1,1,derived carbon-based,3D porous,irregular nanoparticles,supported,565.21,2.0,K,OH,-0.2,0.4,10.0,482.6
WS2,0,0,0,0,0,0,0,0,0,1,0,0,0,bulk,0,7.2,1.0,Na,OH,0.0,0.8,0.5,62.2
WS2,0,0,0,0,0,0,0,0,0,1,0,0,0,bulk,0,7.2,1.0,Na,OH,0.0,0.8,1.0,60.2
WS2,0,0,0,0,0,0,0,0,0,1,0,0,0,bulk,0,7.2,1.0,Na,OH,0.0,0.8,2.0,57.0
WS2,0,0,0,0,0,0,0,0,0,1,0,0,0,bulk,0,7.2,1.0,Na,OH,0.0,0.8,5.0,52.6
WS2,0,0,0,0,0,0,0,0,0,1,0,0,0,bulk,0,7.2,1.0,Na,OH,0.0,0.8,10.0,48.6
P2-WS2,0,0,0,0,0,0,0,0,0,1,0,0,0,nanosheets,0,13.6,1.0,Na,OH,0.0,0.8,0.5,143.9
P2-WS2,0,0,0,0,0,0,0,0,0,1,0,0,0,nanosheets,0,13.6,1.0,Na,OH,0.0,0.8,1.0,137.1
P2-WS2,0,0,0,0,0,0,0,0,0,1,0,0,0,nanosheets,0,13.6,1.0,Na,OH,0.0,0.8,2.0,131.0
P2-WS2,0,0,0,0,0,0,0,0,0,1,0,0,0,nanosheets,0,13.6,1.0,Na,OH,0.0,0.8,5.0,124.1
P2-WS2,0,0,0,0,0,0,0,0,0,1,0,0,0,nanosheets,0,13.6,1.0,Na,OH,0.0,0.8,10.0,117.6
WS2-ACC,0,0,0,0,0,0,0,0,0,1,1,CNF,1D fibers,flower-like clusters,supported,28.6,1.0,Na,OH,0.0,0.8,0.25,113.0
WS2-ACC,0,0,0,0,0,0,0,0,0,1,1,CNF,1D fibers,flower-like clusters,supported,28.6,1.0,Na,OH,0.0,0.8,0.5,103.0
WS2-ACC,0,0,0,0,0,0,0,0,0,1,1,CNF,1D fibers,flower-like clusters,supported,28.6,1.0,Na,OH,0.0,0.8,1.0,99.0
WS2-ACC,0,0,0,0,0,0,0,0,0,1,1,CNF,1D fibers,flower-like clusters,supported,28.6,1.0,Na,OH,0.0,0.8,2.0,96.0
WS2-ACC,0,0,0,0,0,0,0,0,0,1,1,CNF,1D fibers,flower-like clusters,supported,28.6,1.0,Na,OH,0.0,0.8,5.0,91.0
Ni-WS2-ACC-2,0,0,0,0,0,1,0,0,0,1,1,CNF,1D fibers,flower-like clusters,supported,42.3,1.0,Na,OH,0.0,0.8,0.25,264.0
Ni-WS2-ACC-2,0,0,0,0,0,1,0,0,0,1,1,CNF,1D fibers,flower-like clusters,supported,42.3,1.0,Na,OH,0.0,0.8,0.5,253.0
Ni-WS2-ACC-2,0,0,0,0,0,1,0,0,0,1,1,CNF,1D fibers,flower-like clusters,supported,42.3,1.0,Na,OH,0.0,0.8,1.0,246.0
Ni-WS2-ACC-2,0,0,0,0,0,1,0,0,0,1,1,CNF,1D fibers,flower-like clusters,supported,42.3,1.0,Na,OH,0.0,0.8,2.0,241.0
Ni-WS2-ACC-2,0,0,0,0,0,1,0,0,0,1,1,CNF,1D fibers,flower-like clusters,supported,42.3,1.0,Na,OH,0.0,0.8,5.0,238.0
WS2,0,0,0,0,0,0,0,0,0,1,0,0,0,flower-like clusters,0,3.7,1.0,K,OH,0.0,0.5,0.2,368.0
WS2,0,0,0,0,0,0,0,0,0,1,0,0,0,flower-like clusters,0,3.7,1.0,K,OH,0.0,0.5,1.0,360.0
WS2,0,0,0,0,0,0,0,0,0,1,0,0,0,flower-like clusters,0,3.7,1.0,K,OH,0.0,0.5,3.0,287.0
WS2,0,0,0,0,0,0,0,0,0,1,0,0,0,flower-like clusters,0,3.7,1.0,K,OH,0.0,0.5,4.0,238.0
WS2,0,0,0,0,0,0,0,0,0,1,0,0,0,flower-like clusters,0,3.7,1.0,K,OH,0.0,0.5,8.0,177.0
WS2,0,0,0,0,0,0,0,0,0,1,0,0,0,flower-like clusters,0,3.7,1.0,K,OH,0.0,0.5,10.0,142.0
WS2/ACF,0,0,0,0,0,0,0,0,0,1,1,CNF,1D fibers,flower-like clusters,supported,10.8,1.0,K,OH,0.0,0.5,0.2,604.0
WS2/ACF,0,0,0,0,0,0,0,0,0,1,1,CNF,1D fibers,flower-like clusters,supported,10.8,1.0,K,OH,0.0,0.5,1.0,600.0
WS2/ACF,0,0,0,0,0,0,0,0,0,1,1,CNF,1D fibers,flower-like clusters,supported,10.8,1.0,K,OH,0.0,0.5,2.0,527.0
WS2/ACF,0,0,0,0,0,0,0,0,0,1,1,CNF,1D fibers,flower-like clusters,supported,10.8,1.0,K,OH,0.0,0.5,4.0,476.0
WS2/ACF,0,0,0,0,0,0,0,0,0,1,1,CNF,1D fibers,flower-like clusters,supported,10.8,1.0,K,OH,0.0,0.5,8.0,391.0
WS2/ACF,0,0,0,0,0,0,0,0,0,1,1,CNF,1D fibers,flower-like clusters,supported,10.8,1.0,K,OH,0.0,0.5,10.0,340.0
WS2,0,0,0,0,0,0,0,0,0,1,0,0,0,flower-like clusters,0,3.7,1.0,H,SO4,-0.2,0.8,0.2,275.0
WS2,0,0,0,0,0,0,0,0,0,1,0,0,0,flower-like clusters,0,3.7,1.0,H,SO4,-0.2,0.8,1.0,239.0
WS2,0,0,0,0,0,0,0,0,0,1,0,0,0,flower-like clusters,0,3.7,1.0,H,SO4,-0.2,0.8,3.0,206.0
WS2,0,0,0,0,0,0,0,0,0,1,0,0,0,flower-like clusters,0,3.7,1.0,H,SO4,-0.2,0.8,4.0,172.0
WS2,0,0,0,0,0,0,0,0,0,1,0,0,0,flower-like clusters,0,3.7,1.0,H,SO4,-0.2,0.8,8.0,139.0
WS2,0,0,0,0,0,0,0,0,0,1,0,0,0,flower-like clusters,0,3.7,1.0,H,SO4,-0.2,0.8,10.0,116.0
WS2/ACF,0,0,0,0,0,0,0,0,0,1,1,CNF,1D fibers,flower-like clusters,supported,10.8,1.0,H,SO4,-0.2,0.8,0.2,520.0
WS2/ACF,0,0,0,0,0,0,0,0,0,1,1,CNF,1D fibers,flower-like clusters,supported,10.8,1.0,H,SO4,-0.2,0.8,1.0,502.0
WS2/ACF,0,0,0,0,0,0,0,0,0,1,1,CNF,1D fibers,flower-like clusters,supported,10.8,1.0,H,SO4,-0.2,0.8,2.0,452.0
WS2/ACF,0,0,0,0,0,0,0,0,0,1,1,CNF,1D fibers,flower-like clusters,supported,10.8,1.0,H,SO4,-0.2,0.8,4.0,407.0
WS2/ACF,0,0,0,0,0,0,0,0,0,1,1,CNF,1D fibers,flower-like clusters,supported,10.8,1.0,H,SO4,-0.2,0.8,8.0,358.0
WS2/ACF,0,0,0,0,0,0,0,0,0,1,1,CNF,1D fibers,flower-like clusters,supported,10.8,1.0,H,SO4,-0.2,0.8,10.0,315.0
